Repository: u6734495-Samyak/Comp4560

# Comp4560
A combination of lightweight, high specific strength, and good castability make magnesium alloys a promising engineering material for the automotive and aerospace industries. Vehicle weight reduction is one of the major means available to improve automotive fuel efficiency. High-strength steels, Aluminium (Al), and polymers are already being used to reduce weight significantly, but substantial additional reductions could be achieved by greater use of low-density magnesium (Mg) and its alloys. This project herein, therefore, relies on the use of machine learning, to assist in the development of A.I.  to predict alloy compositions that are potentially useful for future metallic alloys. This study shows how a machine learning approach is able to offer acceptable precision predictions with respect to the main mechanical properties of metals.

File: Mg_alloy_database.csv (part 1 of 5)
Name,Condition,Condition(Numeric),Mg,Al,Zn,Mn,Ce,La,Nd,Pr,Sn,Ca,Zr,Ag,Ho,Y,Gd,Cu,Si,Li,Yb,Th,Sb,Ga,Tb,Dy,Fe,UTS,YS,Ductility
Mg-Zn-Ho,Extrusion(230 degree C),1,93.00,0.00,6.00,0.00,0.00,0.00,0.00,0.00,0.00,0.00,0.00,0.00,1.00,0.00,0.00,0.00,0.00,0.00,0.00,0.00,0.00,0.00,0.00,0.00,0.00,280,200,15
Mg-Zn-Ho,Extrusion(210 degree C),1,96.90,0.00,2.70,0.00,0.00,0.00,0.00,0.00,0.00,0.00,0.00,0.00,1.40,0.00,0.00,0.00,0.00,0.00,0.00,0.00,0.00,0.00,0.00,0.00,0.00,208,300,20
AZ61-A2,Extrusion,1,92.23,6.76,0.74,0.22,0.00,0.00,0.00,0.00,0.00,0.00,0.00,0.00,0.00,0.00,0.00,0.00,0.04,0.00,0.00,0.00,0.00,0.00,0.00,0.00,0.00,297,319,18
AZ80-39,Extrusion,1,90.66,8.40,0.60,0.30,0.00,0.00,0.00,0.00,0.00,0.00,0.00,0.00,0.00,0.00,0.00,0.00,0.03,0.00,0.00,0.00,0.00,0.00,0.00,0.00,0.00,329,333,13
AZ31B-L,Extrusion,1,96.28,2.80,0.60,0.32,0.00,0.00,0.00,0.00,0.00,0.00,0.00,0.00,0.00,0.00,0.00,0.00,0.00,0.00,0.00,0.00,0.00,0.00,0.00,0.00,0.00,279,301,23
AZ61A1-L,Extrusion,1,93.31,5.80,0.60,0.29,0.00,0.00,0.00,0.00,0.00,0.00,0.00,0.00,0.00,0.00,0.00,0.00,0.00,0.00,0.00,0.00,0.00,0.00,0.00,0.00,0.00,298,296,20
AZ31(R 10),Extrusion,1,95.87,2.95,0.83,0.32,0.00,0.00,0.00,0.00,0.00,0.00,0.00,0.00,0.00,0.00,0.00,0.00,0.02,0.00,0.00,0.00,0.00,0.00,0.00,0.00,0.00,248,194,14
AZ31(R 100),Extrusion,1,95.87,2.95,0.83,0.32,0.00,0.00,0.00,0.00,0.00,0.00,0.00,0.00,0.00,0.00,0.00,0.00,0.02,0.00,0.00,0.00,0.00,0.00,0.00,0.00,0.00,230,212,17
Mg-Gd-Y-Zr,Extrusion,1,86.50,0.00,0.50,0.00,0.00,0.00,0.00,0.00,0.00,0.00,0.00,0.00,0.00,3.00,10.00,0.00,0.00,0.00,0.00,0.00,0.00,0.00,0.00,0.00,0.00,397,311,4
Mg -Zn-Gd,Extrusion,1,95.90,0.00,3.50,0.00,0.00,0.00,0.00,0.00,0.00,0.00,0.00,0.00,0.00,0.00,0.60,0.00,0.00,0.00,0.00,0.00,0.00,0.00,0.00,0.00,0.00,117,214,16.5
LAZ1010,Extrusion,1,88.35,0.95,0.43,0.00,0.00,0.00,0.00,0.00,0.00,0.00,0.00,0.00,0.00,0.00,0.00,0.00,0.00,10.27,0.00,0.00,0.00,0.00,0.00,0.00,0.00,149.9,128.4,46.1
Mg-Zn-Y-Zr(Alloy 2) (300 C),Extrusion (300 C),1,92.70,0.00,5.53,0.00,0.00,0.00,0.00,0.00,0.00,0.00,0.42,0.00,0.00,1.35,0.00,0.00,0.00,0.00,0.00,0.00,0.00,0.00,0.00,0.00,0.00,340,285,10
Mg-Zn-Y-Zr(Alloy 1) (300 C),Extrusion (300 C),1,93.33,0.00,5.54,0.00,0.00,0.00,0.00,0.00,0.00,0.00,0.42,0.00,0.00,0.74,0.00,0.00,0.00,0.00,0.00,0.00,0.00,0.00,0.00,0.00,0.00,325,262,12.8
Mg-Zn-Y-Zr(Alloy 3) (300 C),Extrusion (300 C),1,92.36,0.00,5.55,0.00,0.00,0.00,0.00,0.00,0.00,0.00,0.37,0.00,0.00,1.72,0.00,0.00,0.00,0.00,0.00,0.00,0.00,0.00,0.00,0.00,0.00,335,264,15
Mg-Zn-Ca (583 K),Extrusion,1,98.50,0.00,1.00,0.00,0.00,0.00,0.00,0.00,0.00,0.50,0.00,0.00,0.00,0.00,0.00,0.00,0.00,0.00,0.00,0.00,0.00,0.00,0.00,0.00,0.00,300,297,44
Mg-Zn-Y,Extrusion,1,96.00,0.00,2.00,0.00,0.00,0.00,0.00,0.00,0.00,0.00,0.00,0.00,0.00,2.00,0.00,0.00,0.00,0.00,0.00,0.00,0.00,0.00,0.00,0.00,0.00,410,380,23
Mg-Gd-Y-Zn-Zr (1),Hot Extrusion,1,95.50,0.00,0.70,0.00,0.00,0.00,0.00,0.00,0.00,0.00,0.20,0.00,0.00,1.80,1.80,0.00,0.00,0.00,0.00,0.00,0.00,0.00,0.00,0.00,0.00,542,473,8
Mg-Zn-Y (1),Extrusion,1,97.00,0.00,1.00,0.00,0.00,0.00,0.00,0.00,0.00,0.00,0.00,0.00,0.00,2.00,0.00,0.00,0.00,0.00,0.00,0.00,0.00,0.00,0.00,0.00,0.00,342,360,6
Mg-Sn-Zn-Mn,Extrusion,1,96.80,0.00,1.00,0.10,0.00,0.00,0.00,0.00,2.10,0.00,0.00,0.00,0.00,0.00,0.00,0.00,0.00,0.00,0.00,0.00,0.00,0.00,0.00,0.00,0.00,320,260,12
Mg-Ca-Zn(1),Extrusion,1,98.20,0.00,1.80,0.00,0.00,0.00,0.00,0.00,0.00,1.00,0.00,0.00,0.00,0.00,0.00,0.00,0.00,0.00,0.00,0.00,0.00,0.00,0.00,0.00,0.00,329,291,15.8
Mg-Zn-Tb,Extrusion,1,97.00,0.00,2.50,0.00,0.00,0.00,0.00,0.00,0.00,0.00,0.00,0.00,0.00,0.00,0.00,0.00,0.00,0.00,0.00,0.00,0.00,0.00,0.50,0.00,0.00,345,315,13.6
Mg-Zn-Dy,Extrusion,1,97.00,0.00,2.50,0.00,0.00,0.00,0.00,0.00,0.00,0.00,0.00,0.00,0.00,0.00,0.00,0.00,0.00,0.00,0.00,0.00,0.00,0.00,0.00,0.50,0.00,338,305,19.5
M1A,Extrusion,1,98.80,0.00,0.00,1.20,0.00,0.00,0.00,0.00,0.00,0.00,0.00,0.00,0.00,0.00,0.00,0.00,0.00,0.00,0.00,0.00,0.00,0.00,0.00,0.00,0.00,268,192,12
ZM21,Extrusion,1,97.50,0.00,2.00,0.50,0.00,0.00,0.00,0.00,0.00,0.00,0.00,0.00,0.00,0.00,0.00,0.00,0.00,0.00,0.00,0.00,0.00,0.00,0.00,0.00,0.00,258,155,23
LZ111,ECAE,2,88.27,0.01,1.02,0.00,0.00,0.00,0.00,0.00,0.00,0.00,0.00,0.00,0.00,0.00,0.00,0.00,0.00,10.70,0.00,0.00,0.00,0.00,0.00,0.00,0.00,100,130,32
LZ91,ECAE,2,90.25,0.01,0.93,0.01,0.00,0.00,0.00,0.00,0.00,0.00,0.00,0.00,0.00,0.00,0.00,0.00,0.00,8.81,0.00,0.00,0.00,0.00,0.00,0.00,0.00,100,140,31
LZM910,ECAE,2,90.06,0.00,0.96,0.16,0.00,0.00,0.00,0.00,0.00,0.00,0.00,0.00,0.00,0.00,0.00,0.00,0.00,8.82,0.00,0.00,0.00,0.00,0.00,0.00,0.00,90,130,22
LZAM9110,ECAE,2,88.80,0.93,1.05,0.18,0.00,0.00,0.00,0.00,0.00,0.00,0.00,0.00,0.00,0.00,0.00,0.00,0.00,9.04,0.00,0.00,0.00,0.00,0.00,0.00,0.00,105,145,25
LAZM9310,ECAE,2,86.93,2.82,0.99,0.17,0.00,0.00,0.00,0.00,0.00,0.00,0.00,0.00,0.00,0.00,0.00,0.00,0.00,9.09,0.00,0.00,0.00,0.00,0.00,0.00,0.00,110,160,27
Mg-0.2Ce,Extrusion,1,99.13,0.01,0.01,0.02,0.23,0.00,0.00,0.00,0.00,0.00,0.00,0.00,0.00,0.00,0.00,0.01,0.50,0.00,0.00,0.00,0.00,0.00,0.00,0.00,0.00,205,80,20.6
Mg-3Al-0.2Ce,Extrusion,1,95.49,3.70,0.01,0.02,0.27,0.00,0.00,0.00,0.00,0.00,0.00,0.00,0.00,0.00,0.00,0.01,0.50,0.00,0.00,0.00,0.00,0.00,0.00,0.00,0.00,240,110,17.3
Z6,Extrusion (T5D),1,94.00,0.00,6.00,0.00,0.00,0.00,0.00,0.00,0.00,0.00,0.00,0.00,0.00,0.00,0.00,0.00,0.00,0.00,0.00,0.00,0.00,0.00,0.00,0.00,0.00,305,260,20.5
ZQ61,Extrusion (T5D),1,93.00,0.00,6.00,0.00,0.00,0.00,0.00,0.00,0.00,0.00,0.00,1.00,0.00,0.00,0.00,0.00,0.00,0.00,0.00,0.00,0.00,0.00,0.00,0.00,0.00,315,270,24
ZQ62,Extrusion (T5D),1,92.00,0.00,6.00,0.00,0.00,0.00,0.00,0.00,0.00,0.00,0.00,2.00,0.00,0.00,0.00,0.00,0.00,0.00,0.00,0.00,0.00,0.00,0.00,0.00,0.00,325,290,20
ZQ63,Extrusion (T5D),1,91.00,0.00,6.00,0.00,0.00,0.00,0.00,0.00,0.00,0.00,0.00,3.00,0.00,0.00,0.00,0.00,0.00,0.00,0.00,0.00,0.00,0.00,0.00,0.00,0.00,320,275,21.5
Mg-Ca-Zn(2),Casting and Extrusion,1,95.50,0.00,4.00,0.00,0.00,0.00,0.00,0.00,0.00,0.50,0.00,0.00,0.00,0.00,0.00,0.00,0.00,0.00,0.00,0.00,0.00,0.00,0.00,0.00,0.00,211,273,34
Mg-Gd-Y-Zr(1),Extrusion - T5,1,87.50,0.00,0.00,0.00,0.00,0.00,0.00,0.00,0.00,0.00,0.50,0.00,0.00,2.00,10.00,0.00,0.00,0.00,0.00,0.00,0.00,0.00,0.00,0.00,0.00,362,239,4.7
Mg-Gd-Y-Zr(2),Extrusion(673K),1,87.50,0.00,0.00,0.00,0.00,0.00,0.00,0.00,0.00,0.00,0.50,0.00,0.00,2.00,10.00,0.00,0.00,0.00,0.00,0.00,0.00,0.00,0.00,0.00,0.00,403,311,15.3
Mg-Zn-Y(2),Extrusion,1,95.00,0.00,4.20,0.00,0.00,0.00,0.00,0.00,0.00,0.00,0.00,0.00,0.00,0.80,0.00,0.00,0.00,0.00,0.00,0.00,0.00,0.00,0.00,0.00,0.00,370,220,17.2
Mg-Zn-Y(3),Extrusion,1,92.50,0.00,6.40,0.00,0.00,0.00,0.00,0.00,0.00,0.00,0.00,0.00,0.00,0.90,0.00,0.00,0.00,0.00,0.00,0.00,0.00,0.00,0.00,0.00,0.00,321,213,41
Mg-Gd-Nd-Zn-Zr,Extrusion,1,88.10,0.00,0.30,0.00,0.00,0.00,5.00,0.00,0.00,0.00,0.60,0.00,0.00,2.00,8.00,0.00,0.00,0.00,0.00,0.00,0.00,0.00,0.00,0.00,0.00,206,153,25.4
AZ91,Extrusion,1,90.07,9.00,0.80,0.13,0.00,0.00,0.00,0.00,0.00,0.00,0.00,0.00,0.00,0.00,0.00,0.00,0.00,0.00,0.00,0.00,0.00,0.00,0.00,0.00,0.00,327,307,4.5
AZ91(1),Extrusion(300K),1,90.07,9.00,0.80,0.13,0.00,0.00,0.00,0.00,0.00,0.00,0.00,0.00,0.00,0.00,0.00,0.00,0.00,0.00,0.00,0.00,0.00,0.00,0.00,0.00,0.00,307,296,13.7
Mg-Li-Zn-Y,Extrusion,1,88.23,0.00,3.12,0.00,0.00,0.00,0.00,0.00,0.00,0.00,0.00,0.00,0.00,0.61,0.00,0.00,0.00,8.04,0.00,0.00,0.00,0.00,0.00,0.00,0.00,222,148,30.7
Mg-Li-Zn-Y(1),Extrusion,1,84.41,0.00,6.47,0.00,0.00,0.00,0.00,0.00,0.00,0.00,0.00,0.00,0.00,1.26,0.00,0.00,0.00,7.86,0.00,0.00,0.00,0.00,0.00,0.00,0.00,239,159,20.4
Mg-Li-Zn-Y(2),Extrusion,1,81.29,0.00,9.25,0.00,0.00,0.00,0.00,0.00,0.00,0.00,0.00,0.00,0.00,1.79,0.00,0.00,0.00,7.67,0.00,0.00,0.00,0.00,0.00,0.00,0.00,247,166,17.1
Mg-Al-Ca-Mn,Extrusion,1,92.80,3.50,0.00,0.40,0.00,0.00,0.00,0.00,0.00,3.30,0.00,0.00,0.00,0.00,0.00,0.00,0.00,0.00,0.00,0.00,0.00,0.00,0.00,0.00,0.00,420,410,5.6
Mg-Sn-Zn-Al(1),Extrusion,1,86.00,8.00,2.00,0.00,0.00,0.00,0.00,0.00,4.00,0.00,0.00,0.00,0.00,0.00,0.00,0.00,0.00,0.00,0.00,0.00,0.00,0.00,0.00,0.00,0.00,415,371,9.1
Mg-Gd-Er-Zr,Slow speed Extrusion,1,91.50,8.00,0.50,0.00,0.00,0.00,0.00,0.00,0.00,0.00,0.00,0.00,0.00,0.00,0.00,0.00,0.00,0.00,0.00,0.00,0.00,0.00,0.00,0.00,0.00,437,403,10.7
Mg-Gd-Zr(1),He + R,1,85.50,0.00,0.00,0.00,0.00,0.00,0.00,0.00,0.00,0.00,0.50,0.00,0.00,0.00,14.00,0.00,0.00,0.00,0.00,0.00,0.00,0.00,0.00,0.00,0.00,375,305,3.5
Mg-Y-Gd-Zr(3),He,1,74.40,0.00,0.00,0.00,0.00,0.00,0.00,0.00,0.00,0.00,0.00,0.00,0.00,0.00,25.60,0.00,0.00,0.00,0.00,0.00,0.00,0.00,0.00,0.00,0.00,353,320,0.4
Mg-Gd-Y-Zn-Zr (2),Cast + T6,5,84.20,0.00,0.00,0.00,0.00,0.00,0.00,0.00,0.00,0.00,0.70,0.00,0.00,3.80,11.30,0.00,0.00,0.00,0.00,0.00,0.00,0.00,0.00,0.00,0.00,330,300,2
Mg-Gd-Y-Zn-Zr (3),Cast + T6,5,83.60,0.00,0.70,0.00,0.00,0.00,0.00,0.00,0.00,0.00,0.70,0.00,0.00,3.80,11.20,0.00,0.00,0.00,0.00,0.00,0.00,0.00,0.00,0.00,0.00,310,300,2
Mg-Gd-Y-Zn-Zr (4),Cast + T6,5,82.10,0.00,2.30,0.00,0.00,0.00,0.00,0.00,0.00,0.00,0.70,0.00,0.00,3.80,11.10,0.00,0.00,0.00,0.00,0.00,0.00,0.00,0.00,0.00,0.00,310,260,12
Mg-Gd-Nd-Zr,Cast + T6,5,82.62,0.00,1.69,0.00,0.00,0.00,0.00,0.00,0.00,0.00,0.49,0.00,0.00,4.10,11.10,0.00,0.00,0.00,0.00,0.00,0.00,0.00,0.00,0.00,0.00,361,231,4
Mg-Gd-Ag-Zr,Cast + T6,5,86.50,0.00,0.00,0.00,0.00,0.00,2.00,0.00,0.00,0.00,0.50,0.00,0.00,0.00,11.00,0.00,0.00,0.00,0.00,0.00,0.00,0.00,0.00,0.00,0.00,350,230,2.3
Mg-Gd-Y-Zn-Zr (5),Cast + T6,5,79.55,0.00,0.00,0.00,0.00,0.00,0.00,0.00,0.00,0.00,0.34,1.88,0.00,0.00,18.23,0.00,0.00,0.00,0.00,0.00,0.00,0.00,0.00,0.00,0.00,414,293,2.2
Mg-Zn-Ca-La,Extruded + T5,1,82.07,0.00,1.62,0.00,0.00,0.00,0.00,0.00,0.00,0.00,0.65,0.00,0.00,5.66,10.00,0.00,0.00,0.00,0.00,0.00,0.00,0.00,0.00,0.00,0.00,542,473,8
Mg-Y-Zn-Zr(1),Hot Extrusion,1,96.80,0.00,2.50,0.00,0.00,0.40,0.00,0.00,0.00,0.30,0.00,0.00,0.00,0.00,0.00,0.00,0.00,0.00,0.00,0.00,0.00,0.00,0.00,0.00,0.00,341,325,15
Mg-Gd-Y-Zn-Zr,Hot Extrusion,1,93.94,0.00,5.00,0.00,0.00,0.00,0.00,0.00,0.00,0.00,0.16,0.00,0.00,0.90,0.00,0.00,0.00,0.00,0.00,0.00,0.00,0.00,0.00,0.00,0.00,363,317,12
ZK60,Hot Extrusion,1,95.50,0.00,0.70,0.00,0.00,0.00,0.00,0.00,0.00,0.00,0.20,0.00,0.00,1.80,1.80,0.00,0.00,0.00,0.00,0.00,0.00,0.00,0.00,0.00,0.00,542,473,8
ZKE600,Extrusion,1,93.50,0.00,6.00,0.00,0.00,0.00,0.00,0.00,0.00,0.00,0.50,0.00,0.00,0.00,0.00,0.00,0.00,0.00,0.00,0.00,0.00,0.00,0.00,0.00,0.00,324,255,27
ZKE601,Extrusion,1,93.00,0.00,6.00,0.00,0.50,0.00,0.00,0.00,0.00,0.00,0.50,0.00,0.00,0.00,0.00,0.00,0.00,0.00,0.00,0.00,0.00,0.00,0.00,0.00,0.00,329,260,22
ZKE602,Extrusion,1,92.50,0.00,6.00,0.00,1.00,0.00,0.00,0.00,0.00,0.00,0.50,0.00,0.00,0.00,0.00,0.00,0.00,0.00,0.00,0.00,0.00,0.00,0.00,0.00,0.00,349,314,21
AM30,Extrusion,1,92.00,0.00,6.00,0.00,1.50,0.00,0.00,0.00,0.00,0.00,0.50,0.00,0.00,0.00,0.00,0.00,0.00,0.00,0.00,0.00,0.00,0.00,0.00,0.00,0.00,349,330,19
TAZ7111,Extrusion,1,96.21,3.40,0.06,0.33,0.00,0.00,0.00,0.00,0.00,0.00,0.00,0.00,0.00,0.00,0.00,0.00,0.00,0.00,0.00,0.00,0.00,0.00,0.00,0.00,0.00,240,170,12
TAZ7111(2),Extrusion(400K),1,93.00,1.00,1.00,0.00,0.00,0.00,0.00,0.00,7.00,0.00,0.00,0.00,0.00,0.00,0.00,0.00,0.00,0.00,0.00,0.00,0.00,0.00,0.00,0.00,0.00,271,180,14.8
TAZ7111(3),Extrusion(450K),1,93.00,1.00,1.00,0.00,0.00,0.00,0.00,0.00,7.00,0.00,0.00,0.00,0.00,0.00,0.00,0.00,0.00,0.00,0.00,0.00,0.00,0.00,0.00,0.00,0.00,305,240,12
Li0 (ED rotation),Extrusion(500K),1,93.00,1.00,1.00,0.00,0.00,0.00,0.00,0.00,7.00,0.00,0.00,0.00,0.00,0.00,0.00,0.00,0.00,0.00,0.00,0.00,0.00,0.00,0.00,0.00,0.00,318,262,10.4
Li0 (45 rotation),Extrusion,1,96.27,2.62,0.75,0.36,0.00,0.00,0.00,0.00,0.00,0.00,0.00,0.00,0.00,0.00,0.00,0.00,0.00,0.00,0.00,0.00,0.00,0.00,0.00,0.00,0.00,250,177,15
Li0 (TD rotation),Extrusion,1,96.27,2.62,0.75,0.36,0.00,0.00,0.00,0.00,0.00,0.00,0.00,0.00,0.00,0.00,0.00,0.00,0.00,0.00,0.00,0.00,0.00,0.00,0.00,0.00,0.00,228,91,23
Li1 (ED rotation),Extrusion,1,96.27,2.62,0.75,0.36,0.00,0.00,0.00,0.00,0.00,0.00,0.00,0.00,0.00,0.00,0.00,0.00,0.00,0.00,0.00,0.00,0.00,0.00,0.00,0.00,0.00,227,70,16
Li1 (45 rotation),Extrusion,1,95.40,2.52,0.76,0.39,0.00,0.00,0.00,0.00,0.00,0.00,0.00,0.00,0.00,0.00,0.00,0.00,0.00,0.93,0.00,0.00,0.00,0.00,0.00,0.00,0.00,246,168,14
Li1 (TD rotation),Extrusion,1,95.40,2.52,0.76,0.39,0.00,0.00,0.00,0.00,0.00,0.00,0.00,0.00,0.00,0.00,0.00,0.00,0.00,0.93,0.00,0.00,0.00,0.00,0.00,0.00,0.00,227,116,26
Li3 (ED rotation),Extrusion,1,95.40,2.52,0.76,0.39,0.00,0.00,0.00,0.00,0.00,0.00,0.00,0.00,0.00,0.00,0.00,0.00,0.00,0.93,0.00,0.00,0.00,0.00,0.00,0.00,0.00,243,109,21
Li3 (45 rotation),Extrusion,1,93.33,2.61,0.78,0.35,0.00,0.00,0.00,0.00,0.00,0.00,0.00,0.00,0.00,0.00,0.00,0.00,0.00,2.93,0.00,0.00,0.00,0.00,0.00,0.00,0.00,232,157,18
Li3 (TD rotation),Extrusion,1,93.33,2.61,0.78,0.35,0.00,0.00,0.00,0.00,0.00,0.00,0.00,0.00,0.00,0.00,0.00,0.00,0.00,2.93,0.00,0.00,0.00,0.00,0.00,0.00,0.00,213,101,30
Li5 (ED rotation),Extrusion,1,93.33,2.61,0.78,0.35,0.00,0.00,0.00,0.00,0.00,0.00,0.00,0.00,0.00,0.00,0.00,0.00,0.00,2.93,0.00,0.00,0.00,0.00,0.00,0.00,0.00,233,91,27
Li5 (45 rotation),Extrusion,1,91.62,2.53,0.79,0.27,0.00,0.00,0.00,0.00,0.00,0.00,0.00,0.00,0.00,0.00,0.00,0.00,0.00,4.79,0.00,0.00,0.00,0.00,0.00,0.00,0.00,229,161,18
Li5 (TD rotation),Extrusion,1,91.62,2.53,0.79,0.27,0.00,0.00,0.00,0.00,0.00,0.00,0.00,0.00,0.00,0.00,0.00,0.00,0.00,4.79,0.00,0.00,0.00,0.00,0.00,0.00,0.00,210,112,31
Z6(1),Extrusion,1,91.62,2.53,0.79,0.27,0.00,0.00,0.00,0.00,0.00,0.00,0.00,0.00,0.00,0.00,0.00,0.00,0.00,4.79,0.00,0.00,0.00,0.00,0.00,0.00,0.00,242,113,25
M1,Extrusion + T6 aging,1,93.80,0.00,6.20,0.00,0.00,0.00,0.00,0.00,0.00,0.00,0.00,0.00,0.00,0.00,0.00,0.00,0.00,0.00,0.00,0.00,0.00,0.00,0.00,0.00,0.00,318,275,17.1
M1(1),Extrusion (slow),1,99.01,0.00,0.00,0.99,0.00,0.00,0.00,0.00,0.00,0.00,0.00,0.00,0.00,0.00,0.00,0.00,0.00,0.00,0.00,0.00,0.00,0.00,0.00,0.00,0.00,243,183,6.1
ME11,Extrusion (fast),1,99.01,0.00,0.00,0.99,0.00,0.00,0.00,0.00,0.00,0.00,0.00,0.00,0.00,0.00,0.00,0.00,0.00,0.00,0.00,0.00,0.00,0.00,0.00,0.00,0.00,261,189,5.3
ME11(1),Extrusion (slow),1,98.19,0.00,0.00,0.95,0.86,0.00,0.00,0.00,0.00,0.00,0.00,0.00,0.00,0.00,0.00,0.00,0.00,0.00,0.00,0.00,0.00,0.00,0.00,0.00,0.00,300,288,15.6
MW01,Extrusion (fast),1,98.19,0.00,0.00,0.95,0.86,0.00,0.00,0.00,0.00,0.00,0.00,0.00,0.00,0.00,0.00,0.00,0.00,0.00,0.00,0.00,0.00,0.00,0.00,0.00,0.00,251,189,18.6
MW01(1),Extrusion (slow),1,98.48,0.00,0.00,0.20,0.00,0.00,0.00,0.00,0.00,0.00,0.00,0.00,0.00,1.32,0.00,0.00,0.00,0.00,0.00,0.00,0.00,0.00,0.00,0.00,0.00,258,232,15.6
MW11,Extrusion (fast),1,98.48,0.00,0.00,0.20,0.00,0.00,0.00,0.00,0.00,0.00,0.00,0.00,0.00,1.32,0.00,0.00,0.00,0.00,0.00,0.00,0.00,0.00,0.00,0.00,0.00,212,133,24.8
MW11 (1),Extrusion (slow),1,97.90,0.00,0.00,0.96,0.00,0.00,0.00,0.00,0.00,0.00,0.00,0.00,0.00,1.14,0.00,0.00,0.00,0.00,0.00,0.00,0.00,0.00,0.00,0.00,0.00,248,204,21
MW21,Extrusion (fast),1,97.90,0.00,0.00,0.96,0.00,0.00,0.00,0.00,0.00,0.00,0.00,0.00,0.00,1.14,0.00,0.00,0.00,0.00,0.00,0.00,0.00,0.00,0.00,0.00,0.00,221,143,28.5
MW21(1),Extrusion (slow),1,97.18,0.00,0.00,1.74,0.00,0.00,0.00,0.00,0.00,0.00,0.00,0.00,0.00,1.08,0.00,0.00,0.00,0.00,0.00,0.00,0.00,0.00,0.00,0.00,0.00,252,204,21
MN11,Extrusion (fast),1,97.18,0.00,0.00,1.74,0.00,0.00,0.00,0.00,0.00,0.00,0.00,0.00,0.00,1.08,0.00,0.00,0.00,0.00,0.00,0.00,0.00,0.00,0.00,0.00,0.00,227,150,27.8
MN11(1),Extrusion (slow),1,98.11,0.00,0.00,0.95,0.00,0.00,0.94,0.00,0.00,0.00,0.00,0.00,0.00,0.00,0.00,0.00,0.00,0.00,0.00,0.00,0.00,0.00,0.00,0.00,0.00,214,151,36
Mg-Zn-Mn,Extrusion (fast),1,98.11,0.00,0.00,0.95,0.00,0.00,0.94,0.00,0.00,0.00,0.00,0.00,0.00,0.00,0.00,0.00,0.00,0.00,0.00,0.00,0.00,0.00,0.00,0.00,0.00,196,102,41.7
Mg-Zn-Mn-Sn (1),Extrusion,1,93.09,0.00,5.96,0.95,0.00,0.00,0.00,0.00,0.00,0.00,0.00,0.00,0.00,0.00,0.00,0.00,0.00,0.00,0.00,0.00,0.00,0.00,0.00,0.00,0.00,312,215,11
Mg-Zn-Mn-Sn (2),Extrusion,1,91.82,0.00,6.05,0.95,0.00,0.00,0.00,0.00,1.18,0.00,0.00,0.00,0.00,0.00,0.00,0.00,0.00,0.00,0.00,0.00,0.00,0.00,0.00,0.00,0.00,321,242,13
Mg-Zn-Mn-Sn (3),Extrusion,1,90.56,0.00,6.17,0.98,0.00,0.00,0.00,0.00,2.29,0.00,0.00,0.00,0.00,0.00,0.00,0.00,0.00,0.00,0.00,0.00,0.00,0.00,0.00,0.00,0.00,323,250,12.5
Mg-Zn-Mn-Sn (4),Extrusion,1,88.70,0.00,5.91,0.93,0.00,0.00,0.00,0.00,4.46,0.00,0.00,0.00,0.00,0.00,0.00,0.00,0.00,0.00,0.00,0.00,0.00,0.00,0.00,0.00,0.00,326,252,10.8
Mg-Zn-Mn-Sn (5),Extrusion,1,87.19,0.00,6.05,0.92,0.00,0.00,0.00,0.00,5.84,0.00,0.00,0.00,0.00,0.00,0.00,0.00,0.00,0.00,0.00,0.00,0.00,0.00,0.00,0.00,0.00,330,262,10
Mg-Zn-Mn-Sn (6),Extrusion,1,84.85,0.00,6.24,0.85,0.00,0.00,0.00,0.00,8.06,0.00,0.00,0.00,0.00,0.00,0.00,0.00,0.00,0.00,0.00,0.00,0.00,0.00,0.00,0.00,0.00,325,255,8
Mg-Zn-Ca-Zr,Extrusion,1,83.55,0.00,5.94,0.95,0.00,0.00,0.00,0.00,9.56,0.00,0.00,0.00,0.00,0.00,0.00,0.00,0.00,0.00,0.00,0.00,0.00,0.00,0.00,0.00,0.00,326,274,6
GW123,Extrusion(300C),1,97.50,0.00,1.00,1.00,0.50,0.00,0.00,0.00,0.00,0.00,0.00,0.00,0.00,0.00,0.00,0.00,0.00,0.00,0.00,0.00,0.00,0.00,0.00,0.00,0.00,302,289,6.2
Mg-Sn,Extrusion,1,84.40,0.00,0.00,0.00,0.00,0.00,0.00,0.00,0.00,0.00,0.60,0.00,0.00,3.00,12.00,0.00,0.00,0.00,0.00,0.00,0.00,0.00,0.00,0.00,0.00,446,350,10.2
TX21,Extrusion(260C),1,98.02,0.00,0.00,0.00,0.00,0.00,0.00,0.00,1.98,0.00,0.00,0.00,0.00,0.00,0.00,0.00,0.00,0.00,0.00,0.00,0.00,0.00,0.00,0.00,0.00,230,157,16
TX21 (1),As cast,3,96.97,0.00,0.00,0.00,0.00,0.00,0.00,0.00,2.05,0.97,0.00,0.00,0.00,0.00,0.00,0.00,0.00,0.00,0.00,0.00,0.00,0.00,0.00,0.00,0.00,92,59,2.5
TX21 (2),As Homogenized,5,96.97,0.00,0.00,0.00,0.00,0.00,0.00,0.00,2.05,0.97,0.00,0.00,0.00,0.00,0.00,0.00,0.00,0.00,0.00,0.00,0.00,0.00,0.00,0.00,0.00,82,51,2
TX21 (3),Extrusion(260C),1,96.97,0.00,0.00,0.00,0.00,0.00,0.00,0.00,2.05,0.97,0.00,0.00,0.00,0.00,0.00,0.00,0.00,0.00,0.00,0.00,0.00,0.00,0.00,0.00,0.00,305,269,6
TXZ212,Extrusion(300C),1,96.97,0.00,0.00,0.00,0.00,0.00,0.00,0.00,2.05,0.97,0.00,0.00,0.00,0.00,0.00,0.00,0.00,0.00,0.00,0.00,0.00,0.00,0.00,0.00,0.00,230,207,12
TXZ212 (1),As cast,3,95.05,0.00,1.95,0.00,0.00,0.00,0.00,0.00,1.98,1.02,0.00,0.00,0.00,0.00,0.00,0.00,0.00,0.00,0.00,0.00,0.00,0.00,0.00,0.00,0.00,57,42,0.9
TXZ212 (2),As Homogenized,5,95.05,0.00,1.95,0.00,0.00,0.00,0.00,0.00,1.98,1.02,0.00,0.00,0.00,0.00,0.00,0.00,0.00,0.00,0.00,0.00,0.00,0.00,0.00,0.00,0.00,52,25,2.4
Mg-Zn-Ca-Y,Extrusion(260 C),1,95.05,0.00,1.95,0.00,0.00,0.00,0.00,0.00,1.98,1.02,0.00,0.00,0.00,0.00,0.00,0.00,0.00,0.00,0.00,0.00,0.00,0.00,0.00,0.00,0.00,285,218,23
Mg-Zn-Ca-Y (1),Extrusion(423K),1,96.30,0.00,3.00,0.00,0.00,0.00,0.00,0.00,0.00,0.20,0.00,0.00,0.00,0.50,0.00,0.00,0.00,0.00,0.00,0.00,0.00,0.00,0.00,0.00,0.00,318.3,308.9,11.3
Mg-Zn-Ca-Y (2),Extrusion(523K),1,96.30,0.00,3.00,0.00,0.00,0.00,0.00,0.00,0.00,0.20,0.00,0.00,0.00,0.50,0.00,0.00,0.00,0.00,0.00,0.00,0.00,0.00,0.00,0.00,0.00,304.7,279.2,32.9
Mg-Zn-Ca-Y (3),Extrusion(573K),1,96.30,0.00,3.00,0.00,0.00,0.00,0.00,0.00,0.00,0.20,0.00,0.00,0.00,0.50,0.00,0.00,0.00,0.00,0.00,0.00,0.00,0.00,0.00,0.00,0.00,244.2,160,36.7
Mg-Mn-Ce,Extrusion(523K),1,96.30,0.00,3.00,0.00,0.00,0.00,0.00,0.00,0.00,0.20,0.00,0.00,0.00,0.50,0.00,0.00,0.00,0.00,0.00,0.00,0.00,0.00,0.00,0.00,0.00,321.6,206.1,20.4
Mg-Mn-Ce (1),Extrusion,1,99.61,0.00,0.00,0.00,0.39,0.00,0.00,0.00,0.00,0.00,0.00,0.00,0.00,0.00,0.00,0.00,0.00,0.00,0.00,0.00,0.00,0.00,0.00,0.00,0.00,240.4,91.1,21
Mg-Mn-Ce (2),Extrusion,1,99.36,0.00,0.00,0.24,0.40,0.00,0.00,0.00,0.00,0.00,0.00,0.00,0.00,0.00,0.00,0.00,0.00,0.00,0.00,0.00,0.00,0.00,0.00,0.00,0.00,229.5,73,23.7
Mg-Mn-Ce (3),Extrusion,1,98.94,0.00,0.00,0.64,0.42,0.00,0.00,0.00,0.00,0.00,0.00,0.00,0.00,0.00,0.00,0.00,0.00,0.00,0.00,0.00,0.00,0.00,0.00,0.00,0.00,223.9,104.7,12.1
Mg-Mn-Ce (4),Extrusion,1,98.54,0.00,0.00,1.03,0.43,0.00,0.00,0.00,0.00,0.00,0.00,0.00,0.00,0.00,0.00,0.00,0.00,0.00,0.00,0.00,0.00,0.00,0.00,0.00,0.00,266.5,142.8,15.4
Mg-Gd-Y-Zn-Nd-Zr,Extrusion,1,98.22,0.00,0.00,1.40,0.38,0.00,0.00,0.00,0.00,0.00,0.00,0.00,0.00,0.00,0.00,0.00,0.00,0.00,0.00,0.00,0.00,0.00,0.00,0.00,0.00,280.9,173.7,19.6
ZKCa50,Hot Extrusion,1,82.50,0.00,1.50,0.00,0.00,0.00,1.00,0.00,0.00,0.00,0.50,0.00,0.00,4.50,11.00,0.00,0.00,0.00,0.00,0.00,0.00,0.00,0.00,0.00,0.00,473,373,4.1
ZKCa50 (1),Extrusion,1,94.35,0.00,5.00,0.10,0.00,0.00,0.00,0.00,0.00,0.25,0.30,0.00,0.00,0.00,0.00,0.00,0.00,0.00,0.00,0.00,0.00,0.00,0.00,0.00,0.00,365,330,19.5
ZKCa50 (2),4h / RHT,1,94.35,0.00,5.00,0.10,0.00,0.00,0.00,0.00,0.00,0.25,0.30,0.00,0.00,0.00,0.00,0.00,0.00,0.00,0.00,0.00,0.00,0.00,0.00,0.00,0.00,320,260,24
ZKCa50 (3),4h / RHT + 24 h aging,1,94.35,0.00,5.00,0.10,0.00,0.00,0.00,0.00,0.00,0.25,0.30,0.00,0.00,0.00,0.00,0.00,0.00,0.00,0.00,0.00,0.00,0.00,0.00,0.00,0.00,330,305,23
ZKCa50 (4),4h / RHT + 0.5h / SHT + 24 h aging,1,94.35,0.00,5.00,0.10,0.00,0.00,0.00,0.00,0.00,0.25,0.30,0.00,0.00,0.00,0.00,0.00,0.00,0.00,0.00,0.00,0.00,0.00,0.00,0.00,0.00,345,305,19.5
ZKCa50 (5),48 h / RHT,1,94.35,0.00,5.00,0.10,0.00,0.00,0.00,0.00,0.00,0.25,0.30,0.00,0.00,0.00,0.00,0.00,0.00,0.00,0.00,0.00,0.00,0.00,0.00,0.00,0.00,295,210,26
ZKCa50 (6),48h / RHT + 24 h aging,1,94.35,0.00,5.00,0.10,0.00,0.00,0.00,0.00,0.00,0.25,0.30,0.00,0.00,0.00,0.00,0.00,0.00,0.00,0.00,0.00,0.00,0.00,0.00,0.00,0.00,305,250,25.5
ZYbK520,48h / RHT + 0.5h / SHT + 24 h aging,1,94.35,0.00,5.00,0.10,0.00,0.00,0.00,0.00,0.00,0.25,0.30,0.00,0.00,0.00,0.00,0.00,0.00,0.00,0.00,0.00,0.00,0.00,0.00,0.00,0.00,310,260,24
ZYbK520 (1),Extrusion,1,92.35,0.00,5.00,0.10,0.00,0.00,0.00,0.00,0.00,0.25,0.30,0.00,0.00,0.00,0.00,0.00,0.00,0.00,2.00,0.00,0.00,0.00,0.00,0.00,0.00,360,350,16.5
ZYbK520 (2),4h / RHT,1,92.35,0.00,5.00,0.10,0.00,0.00,0.00,0.00,0.00,0.25,0.30,0.00,0.00,0.00,0.00,0.00,0.00,0.00,2.00,0.00,0.00,0.00,0.00,0.00,0.00,325,285,23
ZYbK520 (3),4h / RHT + 24 h aging,1,92.35,0.00,5.00,0.10,0.00,0.00,0.00,0.00,0.00,0.25,0.30,0.00,0.00,0.00,0.00,0.00,0.00,0.00,2.00,0.00,0.00,0.00,0.00,0.00,0.00,330,305,24.5
ZYbK520 (4),4h / RHT + 0.5h / SHT + 24 h aging,1,92.35,0.00,5.00,0.10,0.00,0.00,0.00,0.00,0.00,0.25,0.30,0.00,0.00,0.00,0.00,0.00,0.00,0.00,2.00,0.00,0.00,0.00,0.00,0.00,0.00,345,315,20.5
ZYbK520 (5),48 h / RHT,1,92.35,0.00,5.00,0.10,0.00,0.00,0.00,0.00,0.00,0.25,0.30,0.00,0.00,0.00,0.00,0.00,0.00,0.00,2.00,0.00,0.00,0.00,0.00,0.00,0.00,295,230,23.5
ZYbK520 (6),48h / RHT + 24 h aging,1,92.35,0.00,5.00,0.10,0.00,0.00,0.00,0.00,0.00,0.25,0.30,0.00,0.00,0.00,0.00,0.00,0.00,0.00,2.00,0.00,0.00,0.00,0.00,0.00,0.00,300,260,21.5
Mg-Nd-Zn-Zr,48h / RHT + 0.5h / SHT + 24 h aging,1,92.35,0.00,5.00,0.10,0.00,0.00,0.00,0.00,0.00,0.25,0.30,0.00,0.00,0.00,0.00,0.00,0.00,0.00,2.00,0.00,0.00,0.00,0.00,0.00,0.00,315,275,22
HM31,Double Extrusion,1,97.20,0.00,0.11,0.00,0.00,0.00,2.25,0.00,0.00,0.00,0.43,0.00,0.00,0.00,0.00,0.00,0.00,0.00,0.00,0.00,0.00,0.00,0.00,0.00,0.00,300,270,32
WE43,Extrusion(T5 ),1,96.00,0.00,0.00,1.00,0.00,0.00,0.00,0.00,0.00,0.00,0.00,0.00,0.00,0.00,0.00,0.00,0.00,0.00,0.00,3.00,0.00,0.00,0.00,0.00,0.00,300,270,10
AM100A-F Magnesium,F,4,89.25,10.53,0.00,0.23,0.00,0.00,0.00,0.00,0.00,0.00,0.00,0.00,0.00,0.00,0.00,0.00,0.00,0.00,0.00,0.00,0.00,0.00,0.00,0.00,0.00,160,78,3.8
AM100A-T7 Magnesium,T7,5,89.25,10.53,0.00,0.23,0.00,0.00,0.00,0.00,0.00,0.00,0.00,0.00,0.00,0.00,0.00,0.00,0.00,0.00,0.00,0.00,0.00,0.00,0.00,0.00,0.00,260,130,0
AM100A-T4 Magnesium,T4,5,89.25,10.53,0.00,0.23,0.00,0.00,0.00,0.00,0.00,0.00,0.00,0.00,0.00,0.00,0.00,0.00,0.00,0.00,0.00,0.00,0.00,0.00,0.00,0.00,0.00,260,78,6.8
AM100A-T61 Magnesium,T61,5,89.25,10.53,0.00,0.23,0.00,0.00,0.00,0.00,0.00,0.00,0.00,0.00,0.00,0.00,0.00,0.00,0.00,0.00,0.00,0.00,0.00,0.00,0.00,0.00,0.00,270,140,1
AM100A-T6 Magnesium,T6,5,89.25,10.53,0.00,0.23,0.00,0.00,0.00,0.00,0.00,0.00,0.00,0.00,0.00,0.00,0.00,0.00,0.00,0.00,0.00,0.00,0.00,0.00,0.00,0.00,0.00,270,120,2.3
AZ31B-O Magnesium,O,5,95.35,3.13,1.00,0.53,0.00,0.00,0.00,0.00,0.00,0.00,0.00,0.00,0.00,0.00,0.00,0.00,0.00,0.00,0.00,0.00,0.00,0.00,0.00,0.00,0.00,240,120,12
AZ31B-F Magnesium,F,4,95.35,3.13,1.00,0.53,0.00,0.00,0.00,0.00,0.00,0.00,0.00,0.00,0.00,0.00,0.00,0.00,0.00,0.00,0.00,0.00,0.00,0.00,0.00,0.00,0.00,250,150,8.9
AZ31B-H26 Magnesium,H26,5,95.35,3.13,1.00,0.53,0.00,0.00,0.00,0.00,0.00,0.00,0.00,0.00,0.00,0.00,0.00,0.00,0.00,0.00,0.00,0.00,0.00,0.00,0.00,0.00,0.00,270,170,5.6
AZ31B-H24 Magnesium,H24,5,95.35,3.13,1.00,0.53,0.00,0.00,0.00,0.00,0.00,0.00,0.00,0.00,0.00,0.00,0.00,0.00,0.00,0.00,0.00,0.00,0.00,0.00,0.00,0.00,0.00,270,180,8.3
AZ63A-F Magnesium,F,4,90.35,6.40,3.00,0.25,0.00,0.00,0.00,0.00,0.00,0.00,0.00,0.00,0.00,0.00,0.00,0.00,0.00,0.00,0.00,0.00,0.00,0.00,0.00,0.00,0.00,190,81,4.2
AZ63A-T5 Magnesium,T5,5,90.35,6.40,3.00,0.25,0.00,0.00,0.00,0.00,0.00,0.00,0.00,0.00,0.00,0.00,0.00,0.00,0.00,0.00,0.00,0.00,0.00,0.00,0.00,0.00,0.00,200,95,2.2
AZ63A-T6 Magnesium,T6,5,90.35,6.40,3.00,0.25,0.00,0.00,0.00,0.00,0.00,0.00,0.00,0.00,0.00,0.00,0.00,0.00,0.00,0.00,0.00,0.00,0.00,0.00,0.00,0.00,0.00,260,120,3.8
AZ63A-T4 Magnesium,T4,5,90.35,6.40,3.00,0.25,0.00,0.00,0.00,0.00,0.00,0.00,0.00,0.00,0.00,0.00,0.00,0.00,1.00,0.00,0.00,0.00,0.00,0.00,0.00,0.00,0.00,270,85,8
AZ80A-T6 Magnesium,T6,5,90.45,8.74,0.50,0.31,0.00,0.00,0.00,0.00,0.00,0.00,0.00,0.00,0.00,0.00,0.00,0.00,1.00,0.00,0.00,0.00,0.00,0.00,0.00,0.00,0.00,320,230,8.5
AZ80A-F Magnesium,F,4,90.45,8.74,0.50,0.31,0.00,0.00,0.00,0.00,0.00,0.00,0.00,0.00,0.00,0.00,0.00,0.00,0.00,0.00,0.00,0.00,0.00,0.00,0.00,0.00,0.00,330,210,7.8
AZ80A-T5 Magnesium,T5,5,90.45,8.74,0.50,0.31,0.00,0.00,0.00,0.00,0.00,0.00,0.00,0.00,0.00,0.00,0.00,0.00,0.00,0.00,0.00,0.00,0.00,0.00,0.00,0.00,0.00,340,230,3.9
AZ81A-F Magnesium,F,4,91.15,7.91,0.70,0.24,0.00,0.00,0.00,0.00,0.00,0.00,0.00,0.00,0.00,0.00,0.00,0.00,0.00,0.00,0.00,0.00,0.00,0.00,0.00,0.00,0.00,160,84,3
AZ81A-T4 Magnesium,T4,5,91.15,7.91,0.70,0.24,0.00,0.00,0.00,0.00,0.00,0.00,0.00,0.00,0.00,0.00,0.00,3.00,0.00,0.00,0.00,0.00,0.00,0.00,0.00,0.00,0.00,240,84,8.8
AZ91C-T5 Magnesium,T5,5,90.00,9.06,0.70,0.24,0.00,0.00,0.00,0.00,0.00,0.00,0.00,0.00,0.00,0.00,0.00,0.00,0.00,0.00,0.00,0.00,0.00,0.00,0.00,0.00,0.00,170,91,2.3
AZ91C-F Magnesium,F,4,90.00,9.06,0.70,0.24,0.00,0.00,0.00,0.00,0.00,0.00,0.00,0.00,0.00,0.00,0.00,0.00,0.00,0.00,0.00,0.00,0.00,0.00,0.00,0.00,0.00,170,83,4.2
AZ91C-T6 Magnesium,T6,5,90.00,9.06,0.70,0.24,0.00,0.00,0.00,0.00,0.00,0.00,0.00,0.00,0.00,0.00,0.00,0.00,0.00,0.00,0.00,0.00,0.00,0.00,0.00,0.00,0.00,270,130,4.1
AZ91C-T4 Magnesium,T4,5,90.00,9.06,0.70,0.24,0.00,0.00,0.00,0.00,0.00,0.00,0.00,0.00,0.00,0.00,0.00,0.00,0.00,0.00,0.00,0.00,0.00,0.00,0.00,0.00,0.00,270,83,7.9
AZ91D-F Magnesium,F,4,89.95,9.05,0.68,0.33,0.00,0.00,0.00,0.00,0.00,0.00,0.00,0.00,0.00,0.00,0.00,0.00,0.00,0.00,0.00,0.00,0.00,0.00,0.00,0.00,0.00,160,110,3.3
AZ91D-T6 Magnesium,T6,5,89.95,9.05,0.68,0.33,0.00,0.00,0.00,0.00,0.00,0.00,0.00,0.00,0.00,0.00,0.00,0.00,0.00,0.00,0.00,0.00,0.00,0.00,0.00,0.00,0.00,210,130,2.3
AZ91D-T4 Magnesium,T4,5,89.95,9.05,0.68,0.33,0.00,0.00,0.00,0.00,0.00,0.00,0.00,0.00,0.00,0.00,0.00,0.00,0.00,0.00,0.00,0.00,0.00,0.00,0.00,0.00,0.00,220,80,4.5
AZ91E-F Magnesium,F,4,90.05,8.99,0.70,0.26,0.00,0.00,0.00,0.00,0.00,0.00,0.00,0.00,0.00,0.00,0.00,0.00,0.00,0.00,0.00,0.00,0.00,0.00,0.00,0.00,0.00,160,96,2.5
AZ91E-T4 Magnesium,T4,5,90.05,8.99,0.70,0.26,0.00,0.00,0.00,0.00,0.00,0.00,0.00,0.00,0.00,0.00,0.00,0.00,0.00,0.00,0.00,0.00,0.00,0.00,0.00,0.00,0.00,250,98,6.2
AZ91E-T6 Magnesium,T6,5,90.05,8.99,0.70,0.26,0.00,0.00,0.00,0.00,0.00,0.00,0.00,0.00,0.00,0.00,0.00,0.00,0.00,0.00,0.00,0.00,0.00,0.00,0.00,0.00,0.00,260,130,3.9
AZ92A-T5 Magnesium,T5,5,88.35,9.43,2.00,0.23,0.00,0.00,0.00,0.00,0.00,0.00,0.00,0.00,0.00,0.00,0.00,0.00,0.00,0.00,0.00,0.00,0.00,0.00,0.00,0.00,0.00,170,92,2.8
AZ92A-F Magnesium,F,4,88.35,9.43,2.00,0.23,0.00,0.00,0.00,0.00,0.00,0.00,0.00,0.00,0.00,0.00,0.00,0.00,0.00,0.00,0.00,0.00,0.00,0.00,0.00,0.00,0.00,170,83,3.8
AZ92A-T6 Magnesium,T6,5,88.35,9.43,2.00,0.23,0.00,0.00,0.00,0.00,0.00,0.00,0.00,0.00,0.00,0.00,0.00,0.00,0.00,0.00,0.00,0.00,0.00,0.00,0.00,0.00,0.00,270,140,2.1
AZ92A-T4 Magnesium,T4,5,88.35,9.43,2.00,0.23,0.00,0.00,0.00,0.00,0.00,0.00,0.00,0.00,0.00,0.00,0.00,0.00,0.00,0.00,0.00,0.00,0.00,0.00,0.00,0.00,0.00,270,83,6.8
EN-MC21110-F Magnesium,F,4,91.10,8.00,0.68,0.23,0.00,0.00,0.00,0.00,0.00,0.00,0.00,0.00,0.00,0.00,0.00,0.00,0.00,0.00,0.00,0.00,0.00,0.00,0.00,0.00,0.00,200,120,2.8
EN-MC21110-T4 Magnesium,T4,5,91.10,8.00,0.68,0.23,0.00,0.00,0.00,0.00,0.00,0.00,0.00,0.00,0.00,0.00,0.00,0.00,0.00,0.00,0.00,0.00,0.00,0.00,0.00,0.00,0.00,270,100,6.7
EN-MC21120-F Magnesium,F,4,89.95,9.08,0.68,0.30,0.00,0.00,0.00,0.00,0.00,0.00,0.00,0.00,0.00,0.00,0.00,0.00,0.00,0.00,0.00,0.00,0.00,0.00,0.00,0.00,0.00,200,130,2.9
EN-MC21120-T4 Magnesium,T4,5,89.95,9.08,0.68,0.30,0.00,0.00,0.00,0.00,0.00,0.00,0.00,0.00,0.00,0.00,0.00,0.00,0.00,0.00,0.00,0.00,0.00,0.00,0.00,0.00,0.00,270,130,6.7
EN-MC21120-T6 Magnesium,T6,5,89.95,9.08,0.68,0.30,0.00,0.00,0.00,0.00,0.00,0.00,0.00,0.00,0.00,0.00,0.00,0.00,0.00,0.00,0.00,0.00,0.00,0.00,0.00,0.00,0.00,270,170,2.2
ISO-WD21150-O Magnesium,O,5,95.50,3.23,1.00,0.28,0.00,0.00,0.00,0.00,0.00,0.00,0.00,0.00,0.00,0.00,0.00,0.00,0.00,0.00,0.00,0.00,0.00,0.00,0.00,0.00,0.00,240,120,11
ISO-WD21150-F Magnesium,F,4,95.50,3.23,1.00,0.28,0.00,0.00,0.00,0.00,0.00,0.00,0.00,0.00,0.00,0.00,0.00,0.00,0.00,0.00,0.00,0.00,0.00,0.00,0.00,0.00,0.00,260,160,11
ISO-WD21150-H22 Magnesium,H22,5,95.50,3.23,1.00,0.28,0.00,0.00,0.00,0.00,0.00,0.00,0.00,0.00,0.00,0.00,0.00,0.00,0.00,0.00,0.00,0.00,0.00,0.00,0.00,0.00,0.00,270,160,7.4
ISO-WD21150-H24 Magnesium,H24,5,95.50,3.23,1.00,0.28,0.00,0.00,0.00,0.00,0.00,0.00,0.00,0.00,0.00,0.00,0.00,1.25,0.00,0.00,0.00,0.00,0.00,0.00,0.00,0.00,0.00,290,200,5.7
ISO-WD32250-T5 Magnesium,T5,5,96.12,0.00,3.25,0.00,0.00,0.00,0.00,0.00,0.00,0.00,0.63,0.00,0.00,0.00,0.00,0.00,0.00,0.00,0.00,0.00,0.00,0.00,0.00,0.00,0.00,310,290,4.5
ISO-WD32250-F Magnesium,F,4,96.12,0.00,3.25,0.00,0.00,0.00,0.00,0.00,0.00,0.00,0.63,0.00,0.00,0.00,0.00,0.00,0.00,0.00,0.00,0.00,0.00,0.00,0.00,0.00,0.00,330,240,8.6
ISO-WD32260-T6 Magnesium,T6,5,93.87,0.00,5.51,0.00,0.00,0.00,0.00,0.00,0.00,0.00,0.63,0.00,0.00,0.00,0.00,0.00,0.00,0.00,0.00,0.00,0.00,0.00,0.00,0.00,0.00,330,250,4.5
ISO-WD32260-F Magnesium,F,4,93.87,0.00,5.51,0.00,0.00,0.00,0.00,0.00,0.00,0.00,0.63,0.00,0.00,0.00,0.00,0.00,0.00,0.00,0.00,0.00,0.00,0.00,0.00,0.00,0.00,330,230,5.7
ISO-WD32260-T5 Magnesium,T5,5,93.87,0.00,5.51,0.00,0.00,0.00,0.00,0.00,0.00,0.00,0.63,0.00,0.00,0.00,0.00,0.00,0.00,0.00,0.00,0.00,0.00,0.00,0.00,0.00,0.00,340,250,6
ISO-WD32350-O Magnesium,O,5,96.99,0.00,2.06,0.95,0.00,0.00,0.00,0.00,0.00,0.00,0.00,0.00,0.00,0.00,0.00,0.00,0.00,0.00,0.00,0.00,0.00,0.00,0.00,0.00,0.00,250,140,9
ISO-WD32350-F Magnesium,F,4,96.99,0.00,2.06,0.95,0.00,0.00,0.00,0.00,0.00,0.00,0.00,0.00,0.00,0.00,0.00,0.00,0.00,0.00,0.00,0.00,0.00,0.00,0.00,0.00,0.00,260,170,10
ISO-WD32350-H24 Magnesium,H24,5,96.99,0.00,2.06,0.95,0.00,0.00,0.00,0.00,0.00,0.00,0.00,0.00,0.00,0.00,0.00,0.00,0.00,0.00,0.00,0.00,0.00,0.00,0.00,0.00,0.00,290,180,5.7
WE43A-T6 Magnesium,T6,5,91.87,0.00,0.00,0.00,1.13,1.13,1.13,0.00,0.00,0.00,0.70,0.00,0.00,4.02,0.00,3.20,0.00,0.00,0.00,0.00,0.00,0.00,0.00,0.00,0.00,250,170,5.4
WE43A-T5 Magnesium,T5,5,91.87,0.00,0.00,0.00,1.13,1.13,1.13,0.00,0.00,0.00,0.70,0.00,0.00,4.02,0.00,0.00,0.00,0.00,0.00,0.00,0.00,0.00,0.00,0.00,0.00,270,160,5.2
WE54A-T6 Magnesium,T6,5,91.37,0.00,0.00,0.00,0.92,0.92,0.92,0.00,0.00,0.00,0.70,0.00,0.00,5.17,0.00,0.00,0.00,0.00,0.00,0.00,0.00,0.00,0.00,0.00,0.00,270,180,4.3
WE54A-T5 Magnesium,T5,5,91.37,0.00,0.00,0.00,0.92,0.92,0.92,0.00,0.00,0.00,0.70,0.00,0.00,5.17,0.00,0.00,0.00,0.00,0.00,0.00,0.00,0.00,0.00,0.00,0.00,300,180,5.6
ZK60A-F Magnesium,F,4,93.77,0.00,5.51,0.00,0.00,0.00,0.00,0.00,0.00,0.00,0.73,0.00,0.00,0.00,0.00,0.00,0.00,0.00,0.00,0.00,0.00,0.00,0.00,0.00,0.00,320,230,7.2
ZK60A-T5 Magnesium,T5,5,93.77,0.00,5.51,0.00,0.00,0.00,0.00,0.00,0.00,0.00,0.73,0.00,0.00,0.00,0.00,0.00,0.00,0.00,0.00,0.00,0.00,0.00,0.00,0.00,0.00,320,230,9.9
ZK60A-T6 Magnesium,T6,5,93.77,0.00,5.51,0.00,0.00,0.00,0.00,0.00,0.00,0.00,0.73,0.00,0.00,0.00,0.00,0.00,0.00,0.00,0.00,0.00,0.00,0.00,0.00,0.00,0.00,330,250,4.5
ZK61A-T5 Magnesium,T5,5,93.19,0.00,6.01,0.00,0.00,0.00,0.00,0.00,0.00,0.00,0.80,0.00,0.00,0.00,0.00,0.00,0.00,0.00,0.00,0.00,0.00,0.00,0.00,0.00,0.00,290,180,5.8
ZK61A-T6 Magnesium,T6,5,93.19,0.00,6.01,0.00,0.00,0.00,0.00,0.00,0.00,0.00,0.80,0.00,0.00,0.00,0.00,0.00,0.00,0.00,0.00,0.00,0.00,0.00,0.00,0.00,0.00,310,200,7.1
AZ63,Sand Cast,3,90.70,6.00,3.00,0.30,0.00,0.00,0.00,0.00,0.00,0.00,0.00,0.00,0.00,0.00,0.00,0.00,0.00,0.00,0.00,0.00,0.00,0.00,0.00,0.00,0.00,180,75,4
AZ63,T6,5,91.20,8.00,0.50,3.00,0.00,0.00,0.00,0.00,0.00,0.00,0.00,0.00,0.00,0.00,0.00,0.00,0.00,0.00,0.00,0.00,0.00,0.00,0.00,0.00,0.00,23,110,3
AZ81,Sand Cast,3,89.70,9.50,0.50,0.90,0.00,0.00,0.00,0.00,0.00,0.00,0.00,0.00,0.00,0.00,0.00,0.00,0.00,0.00,0.00,0.00,0.00,0.00,0.00,0.00,0.00,140,80,3
AZ81,T4,5,89.70,9.50,0.50,0.90,0.00,0.00,0.00,0.00,0.00,0.00,0.00,0.00,0.00,0.00,0.00,0.00,0.00,0.00,0.00,0.00,0.00,0.00,0.00,0.00,0.00,220,80,5
AZ91,Sand Cast,3,89.70,9.50,0.50,0.90,0.00,0.00,0.00,0.00,0.00,0.00,0.00,0.00,0.00,0.00,0.00,0.00,0.00,0.00,0.00,0.00,0.00,0.00,0.00,0.00,0.00,135,95,2
AZ91,T4,5,89.70,9.50,0.50,0.90,0.00,0.00,0.00,0.00,0.00,0.00,0.00,0.00,0.00,0.00,0.00,0.00,0.00,0.00,0.00,0.00,0.00,0.00,0.00,0.00,0.00,230,80,4
AZ91,T6,5,89.70,9.50,0.50,0.90,0.00,0.00,0.00,0.00,0.00,0.00,0.00,0.00,0.00,0.00,0.00,0.00,0.00,0.00,0.00,0.00,0.00,0.00,0.00,0.00,0.00,200,120,3
AZ91,Chill cast,4,89.70,9.50,0.50,0.90,0.00,0.00,0.00,0.00,0.00,0.00,0.00,0.00,0.00,0.00,0.00,0.00,0.00,0.00,0.00,0.00,0.00,0.00,0.00,0.00,0.00,170,100,2
AZ91,T4,5,89.70,9.50,0.50,0.90,0.00,0.00,0.00,0.00,0.00,0.00,0.00,0.00,0.00,0.00,0.00,0.00,0.00,0.00,0.00,0.00,0.00,0.00,0.00,0.00,0.00,215,80,5
AZ91,T6,5,89.70,9.50,0.50,0.90,0.00,0.00,0.00,0.00,0.00,0.00,0.00,0.00,0.00,0.00,0.00,0.00,0.00,0.00,0.00,0.00,0.00,0.00,0.00,0.00,0.00,215,120,2
AM50,Diecast,4,94.70,5.00,0.00,0.30,0.00,0.00,0.00,0.00,0.00,0.00,0.00,0.00,0.00,0.00,0.00,0.00,0.00,0.00,0.00,0.00,0.00,0.00,0.00,0.00,0.00,200,125,7
AM20,Diecast,4,97.50,2.00,0.00,0.50,0.00,0.00,0.00,0.00,0.00,0.00,0.00,0.00,0.00,0.00,0.00,0.00,0.00,0.00,0.00,0.00,0.00,0.00,0.00,0.00,0.00,135,105,10
AS41,Diecast,4,94.70,4.00,0.00,0.30,0.00,0.00,0.00,0.00,0.00,0.00,0.00,0.00,0.00,0.00,0.00,0.00,1.00,0.00,0.00,0.00,0.00,0.00,0.00,0.00,0.00,225,135,4.5
AS21,Diecast,4,96.60,2.00,0.00,0.40,0.00,0.00,0.00,0.00,0.00,0.00,0.00,0.00,0.00,0.00,0.00,0.00,1.00,0.00,0.00,0.00,0.00,0.00,0.00,0.00,0.00,170,110,4
ZK51,T5,5,94.80,0.00,4.50,0.00,0.00,0.00,0.00,0.00,0.00,0.00,0.70,0.00,0.00,0.00,0.00,0.00,0.00,0.00,0.00,0.00,0.00,0.00,0.00,0.00,0.00,235,140,5
ZK61,T5,5,93.30,0.00,6.00,0.00,0.00,0.00,0.00,0.00,0.00,0.00,0.70,0.00,0.00,0.00,0.00,0.00,0.00,0.00,0.00,0.00,0.00,0.00,0.00,0.00,0.00,275,175,5
ZE41,T5,5,93.80,0.00,4.20,0.00,0.70,0.30,0.30,0.00,0.00,0.00,0.70,0.00,0.00,0.00,0.00,0.00,0.00,0.00,0.00,0.00,0.00,0.00,0.00,0.00,0.00,180,135,2
ZC63,T6,5,90.50,0.00,6.00,0.50,0.00,0.00,0.00,0.00,0.00,0.00,0.00,0.00,0.00,0.00,0.00,3.00,0.00,0.00,0.00,0.00,0.00,0.00,0.00,0.00,0.00,240,145,5
EZ33,Sand Cast: T5,5,93.40,0.00,2.70,0.00,1.80,0.70,0.70,0.00,0.00,0.00,0.70,0.00,0.00,0.00,0.00,0.00,0.00,0.00,0.00,0.00,0.00,0.00,0.00,0.00,0.00,140,95,3
EZ33,Chilled Cast: T5,5,93.40,0.00,2.70,0.00,1.80,0.70,0.70,0.00,0.00,0.00,0.70,0.00,0.00,0.00,0.00,0.00,0.00,0.00,0.00,0.00,0.00,0.00,0.00,0.00,0.00,155,100,3
HK31,Sand Cast: T6,5,93.90,0.00,2.20,0.00,0.00,0.00,0.00,0.00,0.00,0.00,0.70,0.00,0.00,0.00,0.00,0.00,0.00,0.00,0.00,3.20,0.00,0.00,0.00,0.00,0.00,185,90,4
HZ32,Sand/Chill Cast T5,5,93.90,0.00,2.20,0.00,0.00,0.00,0.00,0.00,0.00,0.00,0.70,0.00,0.00,0.00,0.00,0.00,0.00,0.00,0.00,3.20,0.00,0.00,0.00,0.00,0.00,185,90,4
QE22,Sand/Chill Cast T6,5,94.30,0.00,0.00,0.00,0.00,0.00,2.50,0.00,0.00,0.00,0.70,2.50,0.00,0.00,0.00,0.00,0.00,0.00,0.00,0.00,0.00,0.00,0.00,0.00,0.00,240,185,2
QH21,Sand Cast T6,5,94.80,0.00,0.00,0.00,0.00,0.00,1.00,0.00,0.00,0.00,0.70,2.50,0.00,0.00,0.00,0.00,0.00,0.00,0.00,1.00,0.00,0.00,0.00,0.00,0.00,240,185,2
WE54,T6,5,91.15,0.00,0.00,0.00,0.00,0.00,3.25,0.00,0.00,0.00,0.50,0.00,0.00,5.10,0.00,0.00,0.00,0.00,0.00,0.00,0.00,0.00,0.00,0.00,0.00,285,200,4
WE43,T6,5,92.25,0.00,0.00,0.00,0.00,0.00,3.25,0.00,0.00,0.00,0.50,0.00,0.00,4.00,0.00,0.00,0.00,0.00,0.00,0.00,0.00,0.00,0.00,0.00,0.00,250,190,7
M1,"Sheet, Plate F",5,98.50,0.00,0.00,0.00,0.00,0.00,0.00,0.00,0.00,0.00,1.50,0.00,0.00,0.00,0.00,0.00,0.00,0.00,0.00,0.00,0.00,0.00,0.00,0.00,0.00,200,70,4
M1,Extrusion F,1,98.50,0.00,0.00,0.00,0.00,0.00,0.00,0.00,0.00,0.00,1.50,0.00,0.00,0.00,0.00,0.00,0.00,0.00,0.00,0.00,0.00,0.00,0.00,0.00,0.00,230,130,4
M1,Forgings F,6,98.50,0.00,0.00,0.00,0.00,0.00,0.00,0.00,0.00,0.00,1.50,0.00,0.00,0.00,0.00,0.00,0.00,0.00,0.00,0.00,0.00,0.00,0.00,0.00,0.00,200,105,4
AZ31,"Sheet, Plate 0",6,95.30,3.00,1.00,0.25,0.00,0.00,0.00,0.00,0.00,0.00,0.00,0.00,0.00,0.00,0.00,0.00,0.00,0.00,0.00,0.00,0.00,0.00,0.00,0.00,0.00,240,120,11
AZ31,H24,5,95.30,3.00,1.00,0.25,0.00,0.00,0.00,0.00,0.00,0.00,0.00,0.00,0.00,0.00,0.00,0.00,0.00,0.00,0.00,0.00,0.00,0.00,0.00,0.00,0.00,250,160,6
AZ31,Extrusion F,1,95.30,3.00,1.00,0.25,0.00,0.00,0.00,0.00,0.00,0.00,0.00,0.00,0.00,0.00,0.00,0.00,0.00,0.00,0.00,0.00,0.00,0.00,0.00,0.00,0.00,230,130,4
AZ31,Forgings F,1,95.30,3.00,1.00,0.25,0.00,0.00,0.00,0.00,0.00,0.00,0.00,0.00,0.00,0.00,0.00,0.00,0.00,0.00,0.00,0.00,0.00,0.00,0.00,0.00,0.00,200,105,4
AZ61,Extrusion F,1,92.95,6.50,1.00,0.23,0.00,0.00,0.00,0.00,0.00,0.00,0.00,0.00,0.00,0.00,0.00,0.00,0.00,0.00,0.00,0.00,0.00,0.00,0.00,0.00,0.00,260,180,7
AZ61,Forgings F,6,92.95,6.50,1.00,0.23,0.00,0.00,0.00,0.00,0.00,0.00,0.00,0.00,0.00,0.00,0.00,0.00,0.00,0.00,0.00,0.00,0.00,0.00,0.00,0.00,0.00,275,160,7
AZ80,Forgings T6,6,89.04,8.50,0.50,1.06,0.00,0.00,0.00,0.00,0.00,0.00,0.00,0.00,0.00,0.00,0.00,0.00,0.00,0.00,0.00,0.00,0.00,0.00,0.00,0.00,0.00,290,200,6
ZM21,"Sheet, Plate 0",6,97.00,0.00,2.00,1.00,0.00,0.00,0.00,0.00,0.00,0.00,0.00,0.00,0.00,0.00,0.00,0.00,0.00,0.00,0.00,0.00,0.00,0.00,0.00,0.00,0.00,240,120,11
ZM21,H24,5,97.00,0.00,2.00,1.00,0.00,0.00,0.00,0.00,0.00,0.00,0.00,0.00,0.00,0.00,0.00,0.00,0.00,0.00,0.00,0.00,0.00,0.00,0.00,0.00,0.00,250,165,6
ZM21,Extrusions,1,97.00,0.00,2.00,1.00,0.00,0.00,0.00,0.00,0.00,0.00,0.00,0.00,0.00,0.00,0.00,0.00,0.00,0.00,0.00,0.00,0.00,0.00,0.00,0.00,0.00,235,155,8
ZM21,Forgings,6,97.00,0.00,2.00,1.00,0.00,0.00,0.00,0.00,0.00,0.00,0.00,0.00,0.00,0.00,0.00,0.00,0.00,0.00,0.00,0.00,0.00,0.00,0.00,0.00,0.00,200,155,9
ZMC711,Extrusions T6,1,91.50,0.00,6.50,0.75,0.00,0.00,0.00,0.00,0.00,0.00,0.00,0.00,0.00,0.00,0.00,1.25,0.00,0.00,0.00,0.00,0.00,0.00,0.00,0.00,0.00,325,300,3
LA141,"Sheet, Plate T7",6,84.65,1.20,0.00,0.15,0.00,0.00,0.00,0.00,0.00,0.00,0.00,0.00,0.00,0.00,0.00,0.00,0.00,14.00,0.00,0.00,0.00,0.00,0.00,0.00,0.00,115,95,10
ZK61,Extrusions F,1,93.20,0.00,6.00,0.00,0.00,0.00,0.00,0.00,0.00,0.00,0.80,0.00,0.00,0.00,0.00,0.00,0.00,0.00,0.00,0.00,0.00,0.00,0.00,0.00,0.00,285,210,6
ZK61,T5,5,93.20,0.00,6.00,0.00,0.00,0.00,0.00,0.00,0.00,0.00,0.80,0.00,0.00,0.00,0.00,0.00,0.00,0.00,0.00,0.00,0.00,0.00,0.00,0.00,0.00,305,240,4
ZK61,Forgings T5,6,93.20,0.00,6.00,0.00,0.00,0.00,0.00,0.00,0.00,0.00,0.80,0.00,0.00,0.00,0.00,0.00,0.00,0.00,0.00,0.00,0.00,0.00,0.00,0.00,0.00,275,160,7
ZK61,Heat Treatment/Solution Treatment: S02,5,93.30,0.00,6.00,0.00,0.00,0.00,0.00,0.00,0.00,0.00,0.70,0.00,0.00,0.00,0.00,0.00,0.00,0.00,0.00,0.00,0.00,0.00,0.00,0.00,0.00,271,186,3.5
ZK61,H2,5,93.30,0.00,6.00,0.00,0.00,0.00,0.00,0.00,0.00,0.00,0.70,0.00,0.00,0.00,0.00,0.00,0.00,0.00,0.00,0.00,0.00,0.00,0.00,0.00,0.00,252,183,2.5
ZE62(ZK61+2%RE),SO2,5,91.30,0.00,6.00,0.00,1.00,0.50,0.50,0.00,0.00,0.00,0.70,0.00,0.00,0.00,0.00,0.00,0.00,0.00,0.00,0.00,0.00,0.00,0.00,0.00,0.00,173,94,3.8
ZE62(ZK61+2%RE),H2,5,91.30,0.00,6.00,0.00,1.00,0.50,0.50,0.00,0.00,0.00,0.70,0.00,0.00,0.00,0.00,0.00,0.00,0.00,0.00,0.00,0.00,0.00,0.00,0.00,0.00,306,181,12
HK31,"Sheet, Plate H24",6,96.10,0.00,0.00,0.00,0.00,0.00,0.00,0.00,0.00,0.00,0.00,0.00,0.00,0.00,0.00,3.20,0.00,0.00,0.00,0.70,0.00,0.00,0.00,0.00,0.00,230,170,4
HK31,Extrusions T5,1,96.10,0.00,0.00,0.00,0.00,0.00,0.00,0.00,0.00,0.00,0.00,0.00,0.00,0.00,0.00,3.20,0.00,0.00,0.00,0.70,0.00,0.00,0.00,0.00,0.00,255,180,4
