Repository: u6734495-Samyak/Comp4560

# Comp4560
A combination of lightweight, high specific strength, and good castability make magnesium alloys a promising engineering material for the automotive and aerospace industries. Vehicle weight reduction is one of the major means available to improve automotive fuel efficiency. High-strength steels, Aluminium (Al), and polymers are already being used to reduce weight significantly, but substantial additional reductions could be achieved by greater use of low-density magnesium (Mg) and its alloys. This project herein, therefore, relies on the use of machine learning, to assist in the development of A.I.

File: Mg_alloy_database.csv (part 2 of 5)
Name,Condition,Condition(Numeric),Mg,Al,Zn,Mn,Ce,La,Nd,Pr,Sn,Ca,Zr,Ag,Ho,Y,Gd,Cu,Si,Li,Yb,Th,Sb,Ga,Tb,Dy,Fe,UTS,YS,Ductility
HM21,"Sheet, Plate T8",6,97.20,0.00,0.00,0.80,0.00,0.00,0.00,0.00,0.00,0.00,0.00,0.00,0.00,0.00,0.00,0.00,0.00,0.00,0.00,2.00,0.00,0.00,0.00,0.00,0.00,215,135,6
HM21,T81,5,97.20,0.00,0.00,0.80,0.00,0.00,0.00,0.00,0.00,0.00,0.00,0.00,0.00,0.00,0.00,0.00,0.00,0.00,0.00,2.00,0.00,0.00,0.00,0.00,0.00,255,180,4
HM21,Forgings T5,6,97.20,0.00,0.00,0.00,0.00,0.00,0.00,0.00,0.00,0.00,0.00,0.00,0.00,0.00,0.00,0.00,0.00,0.00,0.00,0.00,0.00,0.00,0.00,0.00,0.00,215,175,3
HZ11,Extrusions F,1,98.00,0.00,0.60,0.00,0.00,0.00,0.00,0.00,0.00,0.00,0.60,0.00,0.00,0.00,0.00,0.00,0.00,0.00,0.00,0.80,0.00,0.00,0.00,0.00,0.00,215,120,7
HZ11,Forgings ,6,98.00,0.00,0.60,0.00,0.00,0.00,0.00,0.00,0.00,0.00,0.60,0.00,0.00,0.00,0.00,0.00,0.00,0.00,0.00,0.80,0.00,0.00,0.00,0.00,0.00,230,130,6
AZ91,"cast, extruded T6",1,89.80,9.00,1.00,0.20,0.00,0.00,0.00,0.00,0.00,0.00,0.00,0.00,0.00,0.00,0.00,0.00,0.00,0.00,0.00,0.00,0.00,0.00,0.00,0.00,0.00,486,416,6.2
AZ91,"cast, extruded T6",1,89.80,9.00,1.00,0.20,0.00,0.00,0.00,0.00,0.00,0.00,0.00,0.00,0.00,0.00,0.00,0.00,0.00,0.00,0.00,0.00,0.00,0.00,0.00,0.00,0.00,422,348,18.6
AZ91,"conventional planar flow casting, extruded (300C)",1,90.15,9.00,0.70,0.15,0.00,0.00,0.00,0.00,0.00,0.00,0.00,0.00,0.00,0.00,0.00,0.00,0.00,0.00,0.00,0.00,0.00,0.00,0.00,0.00,0.00,322,203,9
AZ91,"conventional planar flow casting,, extruded (300C), superplastic deformation ",1,90.15,9.00,0.70,0.15,0.00,0.00,0.00,0.00,0.00,0.00,0.00,0.00,0.00,0.00,0.00,0.00,0.00,0.00,0.00,0.00,0.00,0.00,0.00,0.00,0.00,322,203,3
AZ91RS,extruded (300C),1,90.15,0.00,0.70,0.15,0.00,0.00,0.00,0.00,0.00,0.00,0.00,0.00,0.00,0.00,0.00,0.00,0.00,0.00,0.00,0.00,0.00,0.00,0.00,0.00,0.00,385,296,17
AZ91RS,"extruded (300C), superplastic deformation",1,90.15,9.00,0.70,0.15,0.00,0.00,0.00,0.00,0.00,0.00,0.00,0.00,0.00,0.00,0.00,0.00,0.00,0.00,0.00,0.00,0.00,0.00,0.00,0.00,0.00,302,229,6
AZ91,die cast (380C),4,90.00,9.00,1.00,0.00,0.00,0.00,0.00,0.00,0.00,0.00,0.00,0.00,0.00,0.00,0.00,0.00,0.00,0.00,0.00,0.00,0.00,0.00,0.00,0.00,0.00,281,264,0.6
AZ91,die cast (380C),4,90.00,9.00,1.00,0.00,0.00,0.00,0.00,0.00,0.00,0.00,0.00,0.00,0.00,0.00,0.00,0.00,0.00,0.00,0.00,0.00,0.00,0.00,0.00,0.00,0.00,297,263,0.73
AZ91,die cast (420C),4,90.00,9.00,1.00,0.00,0.00,0.00,0.00,0.00,0.00,0.00,0.00,0.00,0.00,0.00,0.00,0.00,0.00,0.00,0.00,0.00,0.00,0.00,0.00,0.00,0.00,140,136,0.47
AZ91 FHT,"die cast (380C), FHT (fully heat treated)",5,90.00,9.00,1.00,0.00,0.00,0.00,0.00,0.00,0.00,0.00,0.00,0.00,0.00,0.00,0.00,0.00,0.00,0.00,0.00,0.00,0.00,0.00,0.00,0.00,0.00,243,122,6.2
AZ80 (testing direction L),extruded,1,90.80,8.50,0.50,0.20,0.00,0.00,0.00,0.00,0.00,0.00,0.00,0.00,0.00,0.00,0.00,0.00,0.00,0.00,0.00,0.00,0.00,0.00,0.00,0.00,0.00,350,225,9.3
AZ80 (testing direction R),extruded,1,90.80,8.50,0.50,0.20,0.00,0.00,0.00,0.00,0.00,0.00,0.00,0.00,0.00,0.00,0.00,0.00,0.00,0.00,0.00,0.00,0.00,0.00,0.00,0.00,0.00,265,135,7
M2,"continuous casting process,extruded T5",1,98.00,0.00,0.00,2.00,0.00,0.00,0.00,0.00,0.00,0.00,0.00,0.00,0.00,0.00,0.00,0.00,0.00,0.00,0.00,0.00,0.00,0.00,0.00,0.00,0.00,215,160,4
AZ31,"extruded, forged T5",1,96.00,3.00,1.00,0.00,0.00,0.00,0.00,0.00,0.00,0.00,0.00,0.00,0.00,0.00,0.00,0.00,0.00,0.00,0.00,0.00,0.00,0.00,0.00,0.00,0.00,240,160,10
AZ61,"extruded, forged T5",1,93.00,6.00,1.00,0.00,0.00,0.00,0.00,0.00,0.00,0.00,0.00,0.00,0.00,0.00,0.00,0.00,0.00,0.00,0.00,0.00,0.00,0.00,0.00,0.00,0.00,270,190,9
AZ80,"extruded, forged T5",1,91.50,8.00,0.50,0.00,0.00,0.00,0.00,0.00,0.00,0.00,0.00,0.00,0.00,0.00,0.00,0.00,0.00,0.00,0.00,0.00,0.00,0.00,0.00,0.00,0.00,300,215,8
ZK30,forged,6,96.40,0.00,3.00,0.00,0.00,0.00,0.00,0.00,0.00,0.00,0.60,0.00,0.00,0.00,0.00,0.00,0.00,0.00,0.00,0.00,0.00,0.00,0.00,0.00,0.00,300,215,9
ZK60,forged,6,93.40,0.00,6.00,0.00,0.00,0.00,0.00,0.00,0.00,0.00,0.60,0.00,0.00,0.00,0.00,0.00,0.00,0.00,0.00,0.00,0.00,0.00,0.00,0.00,0.00,315,235,8
WE43,"extruded, forged T5",1,92.50,0.00,0.00,0.00,1.00,1.00,1.00,0.00,0.00,0.00,0.50,0.00,0.00,4.00,0.00,0.00,0.00,0.00,0.00,0.00,0.00,0.00,0.00,0.00,0.00,260,160,6
WE54,"extruded, forged T5",1,90.75,0.00,0.00,0.00,1.17,1.16,1.16,0.00,0.00,0.00,0.50,0.00,0.00,5.25,0.00,0.00,0.00,0.00,0.00,0.00,0.00,0.00,0.00,0.00,0.00,280,180,6
AZ91,"cast, heated at 420C, water quenching T4, aged at 200C(T6)",5,90.00,9.00,0.80,0.20,0.00,0.00,0.00,0.00,0.00,0.00,0.00,0.00,0.00,0.00,0.00,0.00,0.00,0.00,0.00,0.00,0.00,0.00,0.00,0.00,0.00,222,106,5.3
AZ91,"cast, heated at 420C, water quenching T4, aged at 200C(T6)",5,89.85,9.00,0.80,0.20,0.00,0.00,0.00,0.00,0.00,0.00,0.00,0.00,0.00,0.00,0.00,0.00,0.00,0.00,0.00,0.00,0.15,0.00,0.00,0.00,0.00,238,134,5
AZ91,"cast, heated at 420C, water quenching T4, aged at 200C(T6)",5,89.65,9.00,0.80,0.20,0.00,0.00,0.00,0.00,0.00,0.00,0.00,0.00,0.00,0.00,0.00,0.00,0.00,0.00,0.00,0.00,0.35,0.00,0.00,0.00,0.00,264,177,4.5
AZ91,"cast, heated at 420C, water quenching T4, aged at 200C(T6)",5,89.30,9.00,0.80,0.20,0.00,0.00,0.00,0.00,0.00,0.00,0.00,0.00,0.00,0.00,0.00,0.00,0.00,0.00,0.00,0.00,0.70,0.00,0.00,0.00,0.00,257,172,4.4
P/M Mg-5Y-6Re,extruded (573K),1,89.70,0.00,0.00,0.00,1.71,0.40,3.70,1.76,0.00,0.00,0.00,0.00,0.00,4.47,0.00,0.00,0.00,0.00,0.00,0.00,0.00,0.00,0.00,0.00,0.00,536,528,2
Solution treated Mg-4Y-3Re,"extruded (573K), solution treated ",1,89.70,0.00,0.00,0.00,1.71,0.40,3.70,1.76,0.00,0.00,0.00,0.00,0.00,4.47,0.00,0.00,0.00,0.00,0.00,0.00,0.00,0.00,0.00,0.00,0.00,233,141,16
Peak aged Mg-4Y-3Re,"extruded (573K), peak aged ",1,89.70,0.00,0.00,0.00,1.71,0.40,3.70,1.76,0.00,0.00,0.00,0.00,0.00,4.47,0.00,0.00,0.00,0.00,0.00,0.00,0.00,0.00,0.00,0.00,0.00,301,178,6
Extruded Mg-4Y-3Re,extruded (673K),1,89.70,0.00,0.00,0.00,1.71,0.40,3.70,1.76,0.00,0.00,0.00,0.00,0.00,4.47,0.00,0.00,0.00,0.00,0.00,0.00,0.00,0.00,0.00,0.00,0.00,320,208,20
AZ91,as-cast (730C),3,90.82,8.12,0.92,0.14,0.00,0.00,0.00,0.05,0.00,0.00,0.00,0.00,0.00,0.00,0.00,0.00,0.00,0.00,0.00,0.00,0.00,0.00,0.00,0.00,0.00,168,94,3.03
AZ91-1RE,as-cast (730C),3,90.65,7.41,0.83,0.17,0.48,0.26,0.15,0.11,0.00,0.00,0.00,0.00,0.00,0.00,0.00,0.00,0.00,0.00,0.00,0.00,0.00,0.00,0.00,0.00,0.00,166,106,3.73
AZ91-2RE,as-cast (730C),3,89.91,7.28,0.82,0.15,0.94,0.51,0.29,0.19,0.00,0.00,0.00,0.00,0.00,0.00,0.00,0.00,0.00,0.00,0.00,0.00,0.00,0.00,0.00,0.00,0.00,169,105,3.14
AZ91-3RE,as-cast (730C),3,88.68,7.42,0.87,0.17,1.50,0.85,0.48,0.00,0.00,0.00,0.00,0.00,0.00,0.00,0.00,0.00,0.00,0.00,0.00,0.00,0.00,0.00,0.00,0.00,0.00,167,107,2.76
Mg-6Al,as-cast (730C),3,93.86,5.52,0.51,0.11,0.00,0.00,0.00,0.00,0.00,0.00,0.00,0.00,0.00,0.00,0.00,0.00,0.00,0.00,0.00,0.00,0.00,0.00,0.00,0.00,0.00,172,91,5.52
Mg-6Al-1RE,as-cast (730C),3,92.76,5.59,0.63,0.12,0.47,0.25,0.14,0.00,0.00,0.00,0.00,0.00,0.00,0.00,0.00,0.00,0.00,0.00,0.00,0.00,0.00,0.00,0.00,0.00,0.00,183,101,6.93
Mg-6Al-2RE,as-cast (730C),3,92.30,5.07,0.50,0.13,1.11,0.56,0.32,0.00,0.00,0.00,0.00,0.00,0.00,0.00,0.00,0.00,0.00,0.00,0.00,0.00,0.00,0.00,0.00,0.00,0.00,176,98,4.48
Mg-6Al-3RE,as-cast (730C),3,90.63,5.28,0.58,0.12,1.90,0.94,0.60,0.00,0.00,0.00,0.00,0.00,0.00,0.00,0.00,0.00,0.00,0.00,0.00,0.00,0.00,0.00,0.00,0.00,0.00,172,95,4.27
Mg-9Al-0.8Zn-0.2Mn,as-cast (420C),3,90.00,9.00,0.80,0.20,0.00,0.00,0.00,0.00,0.00,0.00,0.00,0.00,0.00,0.00,0.00,0.00,0.00,0.00,0.00,0.00,0.00,0.00,0.00,0.00,0.00,222,106,5.3
Mg-9Al-0.8Zn-0.2Mn-0.15Sb,as-cast (420C),3,89.85,9.00,0.80,0.20,0.00,0.00,0.00,0.00,0.00,0.00,0.00,0.00,0.00,0.00,0.00,0.00,0.00,0.00,0.00,0.00,0.15,0.00,0.00,0.00,0.00,238,134,3.3
Mg-9Al-0.8Zn-0.2Mn-0.35Sb,as-cast (420C),3,89.65,9.00,0.80,0.20,0.00,0.00,0.00,0.00,0.00,0.00,0.00,0.00,0.00,0.00,0.00,0.00,0.00,0.00,0.00,0.00,0.35,0.00,0.00,0.00,0.00,264,177,4.5
Mg-9Al-0.8Zn-0.2Mn-0.7Sb,as-cast (420C),3,89.30,9.00,0.80,0.20,0.00,0.00,0.00,0.00,0.00,0.00,0.00,0.00,0.00,0.00,0.00,0.00,0.00,0.00,0.00,0.00,0.70,0.00,0.00,0.00,0.00,257,172,4.4
Mg-9Al-0.8Zn-0.2Mn-1.0Sb,as-cast (420C),3,89.00,9.00,0.80,0.20,0.00,0.00,0.00,0.00,0.00,0.00,0.00,0.00,0.00,0.00,0.00,0.00,0.00,0.00,0.00,0.00,1.00,0.00,0.00,0.00,0.00,244,165,2.7
Mg-9Al-10.7zn-0.15Mn-10vol%Sic (15um),extruded (400C),1,80.15,9.00,10.70,0.15,0.00,0.00,0.00,0.00,0.00,0.00,0.00,0.00,0.00,0.00,0.00,0.00,0.00,0.00,0.00,0.00,0.00,0.00,0.00,0.00,0.00,135,120,0.47
Mg-9Al-10.7zn-0.15Mn-10vol%Sic (20um),extruded (400C),1,80.15,9.00,10.70,0.15,0.00,0.00,0.00,0.00,0.00,0.00,0.00,0.00,0.00,0.00,0.00,0.00,0.00,0.00,0.00,0.00,0.00,0.00,0.00,0.00,0.00,120,117,0.24
Mg-9Al-10.7zn-0.15Mn-10vol%Sic (25um),extruded (400C),1,80.15,9.00,10.70,0.15,0.00,0.00,0.00,0.00,0.00,0.00,0.00,0.00,0.00,0.00,0.00,0.00,0.00,0.00,0.00,0.00,0.00,0.00,0.00,0.00,0.00,127,117.5,0.33
Mg-9Al-10.7zn-0.15Mn-10vol%Sic (38um),extruded (400C),1,80.15,9.00,10.70,0.15,0.00,0.00,0.00,0.00,0.00,0.00,0.00,0.00,0.00,0.00,0.00,0.00,0.00,0.00,0.00,0.00,0.00,0.00,0.00,0.00,0.00,120,110,0.45
Mg-9Al-10.7zn-0.15Mn-10vol%Sic (50um),extruded (400C),1,80.15,9.00,10.70,0.15,0.00,0.00,0.00,0.00,0.00,0.00,0.00,0.00,0.00,0.00,0.00,0.00,0.00,0.00,0.00,0.00,0.00,0.00,0.00,0.00,0.00,110,105,0.23
Mg/SiC (33.6 pct),"fluxless casting, extruded (350C)",1,100.00,0.00,0.00,0.00,0.00,0.00,0.00,0.00,0.00,0.00,0.00,0.00,0.00,0.00,0.00,0.00,0.00,0.00,0.00,0.00,0.00,0.00,0.00,0.00,0.00,205,158,3.1
AZ91 ,as-cast F,4,90.00,9.00,1.00,0.00,0.00,0.00,0.00,0.00,0.00,0.00,0.00,0.00,0.00,0.00,0.00,0.00,0.00,0.00,0.00,0.00,0.00,0.00,0.00,0.00,0.00,131,72,2
AZ91 ,as-cast T6,5,90.00,9.00,1.00,0.00,0.00,0.00,0.00,0.00,0.00,0.00,0.00,0.00,0.00,0.00,0.00,0.00,0.00,0.00,0.00,0.00,0.00,0.00,0.00,0.00,0.00,235,108,3
ZK60,as-cast F,4,93.90,0.00,5.54,0.00,0.00,0.00,0.00,0.00,0.00,0.00,0.56,0.00,0.00,0.00,0.00,0.00,0.00,0.00,0.00,0.00,0.00,0.00,0.00,0.00,0.00,275,196,5
ZK60,as-cast T5,5,93.90,0.00,5.54,0.00,0.00,0.00,0.00,0.00,0.00,0.00,0.56,0.00,0.00,0.00,0.00,0.00,0.00,0.00,0.00,0.00,0.00,0.00,0.00,0.00,0.00,314,265,4
AZ91 ,extruded (573K),1,90.00,9.00,1.00,0.00,0.00,0.00,0.00,0.00,0.00,0.00,0.00,0.00,0.00,0.00,0.00,0.00,0.00,0.00,0.00,0.00,0.00,0.00,0.00,0.00,0.00,341,244,13
ZK60,extruded (423K),1,93.90,0.00,5.54,0.00,0.00,0.00,0.00,0.00,0.00,0.00,0.56,0.00,0.00,0.00,0.00,0.00,0.00,0.00,0.00,0.00,0.00,0.00,0.00,0.00,0.00,371,288,18
Mg-5.5Li,"annealed, worm rolling (623K)",6,94.50,0.00,0.00,0.00,0.00,0.00,0.00,0.00,0.00,0.00,0.00,0.00,0.00,0.00,0.00,0.00,0.00,5.50,0.00,0.00,0.00,0.00,0.00,0.00,0.00,131.5,70,52.3
Mg-8.5Li,"annealed, worm rolling (623K)",6,91.50,0.00,0.00,0.00,0.00,0.00,0.00,0.00,0.00,0.00,0.00,0.00,0.00,0.00,0.00,0.00,0.00,8.50,0.00,0.00,0.00,0.00,0.00,0.00,0.00,121.2,85.8,65.2
Mg-8.5Li-1Y,"annealed, worm rolling (623K)",6,90.50,0.00,0.00,0.00,0.00,0.00,0.00,0.00,0.00,0.00,0.00,0.00,0.00,1.00,0.00,0.00,0.00,8.50,0.00,0.00,0.00,0.00,0.00,0.00,0.00,121.2,90.4,64
Mg-Al-Ca,extruded (285C),1,85.60,9.10,0.00,0.00,0.00,0.00,0.00,0.00,0.00,5.30,0.00,0.00,0.00,0.00,0.00,0.00,0.00,0.00,0.00,0.00,0.00,0.00,0.00,0.00,0.00,565,496,1
Mg-Al-Ca,extruded (285C),1,85.60,9.10,0.00,0.00,0.00,0.00,0.00,0.00,0.00,5.30,0.00,0.00,0.00,0.00,0.00,0.00,0.00,0.00,0.00,0.00,0.00,0.00,0.00,0.00,0.00,558,496,1
Mg-Al-Ca,extruded (285C),1,85.60,9.10,0.00,0.00,0.00,0.00,0.00,0.00,0.00,5.30,0.00,0.00,0.00,0.00,0.00,0.00,0.00,0.00,0.00,0.00,0.00,0.00,0.00,0.00,0.00,560,492,1
Mg-Al-Ca,extruded (300C),1,85.60,9.10,0.00,0.00,0.00,0.00,0.00,0.00,0.00,5.30,0.00,0.00,0.00,0.00,0.00,0.00,0.00,0.00,0.00,0.00,0.00,0.00,0.00,0.00,0.00,545,474,4.7
Mg-Al-Ca,extruded (300C),1,85.60,9.10,0.00,0.00,0.00,0.00,0.00,0.00,0.00,5.30,0.00,0.00,0.00,0.00,0.00,0.00,0.00,0.00,0.00,0.00,0.00,0.00,0.00,0.00,0.00,537,474,2.1
Mg-Al-Ca,extruded (300C),1,85.60,9.10,0.00,0.00,0.00,0.00,0.00,0.00,0.00,5.30,0.00,0.00,0.00,0.00,0.00,0.00,0.00,0.00,0.00,0.00,0.00,0.00,0.00,0.00,0.00,537,460,1.5
Mg-Al-Ca,extruded (400C),1,85.60,9.10,0.00,0.00,0.00,0.00,0.00,0.00,0.00,5.30,0.00,0.00,0.00,0.00,0.00,0.00,0.00,0.00,0.00,0.00,0.00,0.00,0.00,0.00,0.00,461,417,3.1
Mg-Al-Ca,extruded (400C),1,85.60,9.10,0.00,0.00,0.00,0.00,0.00,0.00,0.00,5.30,0.00,0.00,0.00,0.00,0.00,0.00,0.00,0.00,0.00,0.00,0.00,0.00,0.00,0.00,0.00,459,413,4.7
Mg-Al-Ca,extruded (400C),1,85.60,9.10,0.00,0.00,0.00,0.00,0.00,0.00,0.00,5.30,0.00,0.00,0.00,0.00,0.00,0.00,0.00,0.00,0.00,0.00,0.00,0.00,0.00,0.00,0.00,462,418,4.1
Mg-20Al-15Ca,extruded (300C),1,65.00,20.00,0.00,0.00,0.00,0.00,0.00,0.00,0.00,15.00,0.00,0.00,0.00,0.00,0.00,0.00,0.00,0.00,0.00,0.00,0.00,0.00,0.00,0.00,0.00,710,600,3.4
Mg-8Al-5Ga-3Zn,extruded (300C),1,84.00,8.00,3.00,0.00,0.00,0.00,0.00,0.00,0.00,0.00,0.00,0.00,0.00,0.00,0.00,0.00,0.00,0.00,0.00,0.00,0.00,5.00,0.00,0.00,0.00,646,518,1.2
Mg-9Al-6.5Ca,extruded (300C),1,84.50,9.00,0.00,0.00,0.00,0.00,0.00,0.00,0.00,6.50,0.00,0.00,0.00,0.00,0.00,0.00,0.00,0.00,0.00,0.00,0.00,0.00,0.00,0.00,0.00,567,538,3.2
Mg-9Al-1Zn-1.5Si,extruded (300C),1,88.50,9.00,1.00,0.00,0.00,0.00,0.00,0.00,0.00,0.00,0.00,0.00,0.00,0.00,0.00,0.00,1.50,0.00,0.00,0.00,0.00,0.00,0.00,0.00,0.00,541,468,5.4
Mg-11Si-4Al,extruded (300C),1,85.00,4.00,0.00,0.00,0.00,0.00,0.00,0.00,0.00,0.00,0.00,0.00,0.00,0.00,0.00,0.00,11.00,0.00,0.00,0.00,0.00,0.00,0.00,0.00,0.00,506,455,2
EA 55RS,extruded (300C),1,85.00,5.00,5.00,0.00,0.00,0.00,5.00,0.00,0.00,0.00,0.00,0.00,0.00,0.00,0.00,0.00,0.00,0.00,0.00,0.00,0.00,0.00,0.00,0.00,0.00,513,476,5
AM20HP,high pressure die-cast (350C),4,97.71,2.20,0.01,0.06,0.00,0.00,0.00,0.00,0.00,0.00,0.00,0.00,0.00,0.00,0.00,0.00,0.01,0.00,0.00,0.00,0.00,0.00,0.00,0.00,0.00,147.5,86,5.5
AM50HP,high pressure die-cast (350C),4,94.71,5.10,0.01,0.15,0.00,0.00,0.00,0.00,0.00,0.00,0.00,0.00,0.00,0.00,0.00,0.00,0.01,0.00,0.00,0.00,0.00,0.00,0.00,0.00,0.00,173.5,112,2.5
AE42,high pressure die-cast (350C),4,94.42,4.58,0.00,0.24,0.00,0.00,0.00,0.00,0.00,0.00,0.00,0.00,0.00,0.00,0.00,0.00,0.75,0.00,0.00,0.00,0.00,0.00,0.00,0.00,0.00,166,120,2.1
AS41,high pressure die-cast (350C),4,95.73,3.90,0.00,0.35,0.00,0.00,0.00,0.00,0.00,0.00,0.00,0.00,0.00,0.00,0.00,0.00,0.01,0.00,0.00,0.00,0.00,0.00,0.00,0.00,0.00,132.5,122.5,0.6
AZ91,high pressure die-cast (350C),4,89.98,8.80,0.99,0.21,0.00,0.00,0.00,0.00,0.00,0.00,0.00,0.00,0.00,0.00,0.00,0.00,0.01,0.00,0.00,0.00,0.00,0.00,0.00,0.00,0.00,250,150,7
AM20HP,high pressure die-cast (350C),4,97.71,2.20,0.01,0.06,0.00,0.00,0.00,0.00,0.00,0.00,0.00,0.00,0.00,0.00,0.00,0.00,0.01,0.00,0.00,0.00,0.00,0.00,0.00,0.00,0.00,190,110,11
AM50HP,high pressure die-cast (350C),4,94.71,5.10,0.01,0.15,0.00,0.00,0.00,0.00,0.00,0.00,0.00,0.00,0.00,0.00,0.00,0.00,0.01,0.00,0.00,0.00,0.00,0.00,0.00,0.00,0.00,210,130,8.5
AE42,high pressure die-cast (350C),4,94.42,4.58,0.00,0.24,0.00,0.00,0.00,0.00,0.00,0.00,0.00,0.00,0.00,0.00,0.00,0.00,0.75,0.00,0.00,0.00,0.00,0.00,0.00,0.00,0.00,240,115,17.5
AS41,high pressure die-cast (350C),4,95.73,3.90,0.00,0.35,0.00,0.00,0.00,0.00,0.00,0.00,0.00,0.00,0.00,0.00,0.00,0.00,0.01,0.00,0.00,0.00,0.00,0.00,0.00,0.00,0.00,255,135,15
ZA82,"die cast, casting at 700C, mold at 390C",4,90.15,1.93,7.67,0.25,0.00,0.00,0.00,0.00,0.00,0.00,0.00,0.00,0.00,0.00,0.00,0.00,0.00,0.00,0.00,0.00,0.00,0.00,0.00,0.00,0.00,140,100,2.2
ZA84,"die cast, casting at 700C, mold at 390C",4,88.18,3.80,7.69,0.33,0.00,0.00,0.00,0.00,0.00,0.00,0.00,0.00,0.00,0.00,0.00,0.00,0.00,0.00,0.00,0.00,0.00,0.00,0.00,0.00,0.00,145,105,1.6
ZA86,"die cast, casting at 700C, mold at 390C",4,86.63,5.36,7.89,0.12,0.00,0.00,0.00,0.00,0.00,0.00,0.00,0.00,0.00,0.00,0.00,0.00,0.00,0.00,0.00,0.00,0.00,0.00,0.00,0.00,0.00,137,113,0.95
ZA102,"die cast, casting at 700C, mold at 390C",4,88.18,1.87,9.70,0.25,0.00,0.00,0.00,0.00,0.00,0.00,0.00,0.00,0.00,0.00,0.00,0.00,0.00,0.00,0.00,0.00,0.00,0.00,0.00,0.00,0.00,140,93,1.96
ZA104,"die cast, casting at 700C, mold at 390C",4,86.33,3.69,9.73,0.25,0.00,0.00,0.00,0.00,0.00,0.00,0.00,0.00,0.00,0.00,0.00,0.00,0.00,0.00,0.00,0.00,0.00,0.00,0.00,0.00,0.00,149,106,1.78
ZA106,"die cast, casting at 700C, mold at 390C",4,83.43,5.60,10.80,0.17,0.00,0.00,0.00,0.00,0.00,0.00,0.00,0.00,0.00,0.00,0.00,0.00,0.00,0.00,0.00,0.00,0.00,0.00,0.00,0.00,0.00,135,109,1.85
ZA122,"die cast, casting at 700C, mold at 390C",4,85.60,2.09,12.10,0.21,0.00,0.00,0.00,0.00,0.00,0.00,0.00,0.00,0.00,0.00,0.00,0.00,0.00,0.00,0.00,0.00,0.00,0.00,0.00,0.00,0.00,145,105,1.3
ZA124,"die cast, casting at 700C, mold at 390C",4,83.19,4.21,12.20,0.40,0.00,0.00,0.00,0.00,0.00,0.00,0.00,0.00,0.00,0.00,0.00,0.00,0.00,0.00,0.00,0.00,0.00,0.00,0.00,0.00,0.00,142,114,1.41
ZA126,"die cast, casting at 700C, mold at 390C",4,82.58,5.47,11.80,0.15,0.00,0.00,0.00,0.00,0.00,0.00,0.00,0.00,0.00,0.00,0.00,0.00,0.00,0.00,0.00,0.00,0.00,0.00,0.00,0.00,0.00,139,117,1.42
ZA142,"die cast, casting at 700C, mold at 390C",4,84.65,1.73,13.40,0.22,0.00,0.00,0.00,0.00,0.00,0.00,0.00,0.00,0.00,0.00,0.00,0.00,0.00,0.00,0.00,0.00,0.00,0.00,0.00,0.00,0.00,145,118,1.2
ZA144,"die cast, casting at 700C, mold at 390C",4,82.17,3.87,13.80,0.16,0.00,0.00,0.00,0.00,0.00,0.00,0.00,0.00,0.00,0.00,0.00,0.00,0.00,0.00,0.00,0.00,0.00,0.00,0.00,0.00,0.00,141,134,1
ZA146,"die cast, casting at 700C, mold at 390C",4,79.27,6.17,14.30,0.26,0.00,0.00,0.00,0.00,0.00,0.00,0.00,0.00,0.00,0.00,0.00,0.00,0.00,0.00,0.00,0.00,0.00,0.00,0.00,0.00,0.00,114,111,1
AZ91D,as cast F,4,90.09,9.00,0.68,0.17,0.00,0.00,0.00,0.00,0.00,0.00,0.00,0.00,0.00,0.00,0.00,0.00,0.05,0.00,0.00,0.00,0.00,0.00,0.00,0.00,0.00,285,185,9.8
AZ91D,sater quenched T4,5,90.09,9.00,0.68,0.17,0.00,0.00,0.00,0.00,0.00,0.00,0.00,0.00,0.00,0.00,0.00,0.00,0.05,0.00,0.00,0.00,0.00,0.00,0.00,0.00,0.00,304,149,15.5
AZ91D,"water quenched, air cooled T6a",5,90.09,9.00,0.68,0.17,0.00,0.00,0.00,0.00,0.00,0.00,0.00,0.00,0.00,0.00,0.00,0.00,0.05,0.00,0.00,0.00,0.00,0.00,0.00,0.00,0.00,334,214,10.8
AZ91D,"water quenched, air cooled T6b",5,90.09,9.00,0.68,0.17,0.00,0.00,0.00,0.00,0.00,0.00,0.00,0.00,0.00,0.00,0.00,0.00,0.05,0.00,0.00,0.00,0.00,0.00,0.00,0.00,0.00,327,212,7.8
ML10,cast T6,5,99.25,0.02,0.40,0.00,0.00,0.00,2.50,0.00,0.00,0.00,0.25,0.00,0.00,0.00,0.00,0.03,0.03,0.00,0.00,0.00,0.00,0.00,0.00,0.00,0.00,230,140,3
ML19,cast T6,5,94.78,0.02,0.40,0.00,0.00,0.00,2.10,0.00,0.00,0.00,0.52,0.00,0.00,2.10,0.00,0.03,0.03,0.00,0.00,0.00,0.00,0.00,0.00,0.00,0.00,275,195,3
ML19,cast T6,5,94.69,0.02,0.41,0.00,0.00,0.00,2.30,0.00,0.00,0.00,0.50,0.00,0.00,2.00,0.00,0.03,0.03,0.00,0.00,0.00,0.00,0.00,0.00,0.00,0.00,255,175,3
ML19,cast T6,5,95.35,0.02,0.45,0.00,0.00,0.00,2.00,0.00,0.00,0.00,0.40,0.00,0.00,1.70,0.00,0.03,0.03,0.00,0.00,0.00,0.00,0.00,0.00,0.00,0.00,265,175,3.3
ML19,cast T6,5,99.30,0.02,0.35,0.00,0.00,0.00,1.95,0.00,0.00,0.00,0.25,0.00,0.00,1.80,0.00,0.03,0.03,0.00,0.00,0.00,0.00,0.00,0.00,0.00,0.00,220,120,3
R/S Mg-11Si-4Al (dp = 0.7 𝞵m),as-extruded (623K),1,85.40,4.00,0.00,0.00,0.00,0.00,0.00,0.00,0.00,0.00,0.00,0.00,0.00,0.00,0.00,0.00,10.60,0.00,0.00,0.00,0.00,0.00,0.00,0.00,0.00,506,455,1.6
R/S Mg-11Si-4Al (dp = 0.7 𝞵m),"extruded, annealed, quenched, extruded at 623K, annealed at 732K ",1,85.40,4.00,0.00,0.00,0.00,0.00,0.00,0.00,0.00,0.00,0.00,0.00,0.00,0.00,0.00,0.00,10.60,0.00,0.00,0.00,0.00,0.00,0.00,0.00,0.00,450,401,2.8
R/S Mg-11Si-4Al (dp = 1.4 𝞵m),as-extruded (823K),1,85.40,4.00,0.00,0.00,0.00,0.00,0.00,0.00,0.00,0.00,0.00,0.00,0.00,0.00,0.00,0.00,10.60,0.00,0.00,0.00,0.00,0.00,0.00,0.00,0.00,385,340,0.8
R/S Mg-11Si-4Al (dp = 1.4𝞵m),"extruded, annealed, quenched, extruded at 823K, annealed at 732K ",1,85.40,4.00,0.00,0.00,0.00,0.00,0.00,0.00,0.00,0.00,0.00,0.00,0.00,0.00,0.00,0.00,10.60,0.00,0.00,0.00,0.00,0.00,0.00,0.00,0.00,383,326,0.9
R/S Mg-11Si-4Zn (dp = 0.8 𝞵m),as-extruded (573K),1,85.00,0.00,4.00,0.00,0.00,0.00,0.00,0.00,0.00,0.00,0.00,0.00,0.00,0.00,0.00,0.00,11.00,0.00,0.00,0.00,0.00,0.00,0.00,0.00,0.00,532,479,1.3
R/S Mg-11Si-4Zn (dp = 0.8 𝞵m),"extruded, annealed, quenched, extruded at 573K, annealed at 732K ",1,85.00,0.00,4.00,0.00,0.00,0.00,0.00,0.00,0.00,0.00,0.00,0.00,0.00,0.00,0.00,0.00,11.00,0.00,0.00,0.00,0.00,0.00,0.00,0.00,0.00,512,436,0.9
R/S Mg-11Si-4Zn (dp = 3.3 𝞵m),as-extruded (823K),1,85.00,0.00,4.00,0.00,0.00,0.00,0.00,0.00,0.00,0.00,0.00,0.00,0.00,0.00,0.00,0.00,11.00,0.00,0.00,0.00,0.00,0.00,0.00,0.00,0.00,346,313,1.2
R/S Mg-11Si-4Zn (dp = 3.3 𝞵m),"extruded, annealed, quenched, extruded at 823K, annealed at 732K ",1,85.00,0.00,4.00,0.00,0.00,0.00,0.00,0.00,0.00,0.00,0.00,0.00,0.00,0.00,0.00,0.00,11.00,0.00,0.00,0.00,0.00,0.00,0.00,0.00,0.00,343,281,2.3
I/M Mg-4Si-4Zn (dp = 76 𝞵m),as-extruded (573K),1,92.00,0.00,4.00,0.00,0.00,0.00,0.00,0.00,0.00,0.00,0.00,0.00,0.00,0.00,0.00,0.00,4.00,0.00,0.00,0.00,0.00,0.00,0.00,0.00,0.00,246,201,8.2
I/M Mg-4Si-4Zn (dp = 76 𝞵m),"extruded, annealed, quenched, extruded at 573K, annealed at 732K ",1,92.00,0.00,4.00,0.00,0.00,0.00,0.00,0.00,0.00,0.00,0.00,0.00,0.00,0.00,0.00,0.00,4.00,0.00,0.00,0.00,0.00,0.00,0.00,0.00,0.00,221,183,8.3
I/M Mg 6Si (dp = 63 𝞵m),as-extruded (573K),1,94.00,0.00,0.00,0.00,0.00,0.00,0.00,0.00,0.00,0.00,0.00,0.00,0.00,0.00,0.00,0.00,6.00,0.00,0.00,0.00,0.00,0.00,0.00,0.00,0.00,213,171,6.1
I/M Mg 6Si (dp = 63 𝞵m),"extruded, annealed, quenched, extruded at 573K, annealed at 732K ",1,94.00,0.00,0.00,0.00,0.00,0.00,0.00,0.00,0.00,0.00,0.00,0.00,0.00,0.00,0.00,0.00,6.00,0.00,0.00,0.00,0.00,0.00,0.00,0.00,0.00,192,159,6.5
I/M Mg-13Si-4Al (dp = 41 𝞵m),as-extruded (573K),1,83.00,4.00,0.00,0.00,0.00,0.00,0.00,0.00,0.00,0.00,0.00,0.00,0.00,0.00,0.00,0.00,13.00,0.00,0.00,0.00,0.00,0.00,0.00,0.00,0.00,179,150,1.1
I/M Mg-13Si-4Al (dp = 41 𝞵m),"extruded, annealed, quenched, extruded at 573K, annealed at 732K ",1,83.00,4.00,0.00,0.00,0.00,0.00,0.00,0.00,0.00,0.00,0.00,0.00,0.00,0.00,0.00,0.00,13.00,0.00,0.00,0.00,0.00,0.00,0.00,0.00,0.00,161,134,3
AZ91,as-extruded (250C),1,90.17,9.04,0.63,0.16,0.00,0.00,0.00,0.00,0.00,0.00,0.00,0.00,0.00,0.00,0.00,0.00,0.00,0.00,0.00,0.00,0.00,0.00,0.00,0.00,0.00,399,322,12
AZ151,as-extruded (250C),1,83.83,15.00,0.98,0.19,0.00,0.00,0.00,0.00,0.00,0.00,0.00,0.00,0.00,0.00,0.00,0.00,0.00,0.00,0.00,0.00,0.00,0.00,0.00,0.00,0.00,395,387,0.3
ACa54,as-extruded (300C),1,91.39,5.07,0.00,0.00,0.00,0.00,0.00,0.00,0.00,3.54,0.00,0.00,0.00,0.00,0.00,0.00,0.00,0.00,0.00,0.00,0.00,0.00,0.00,0.00,0.00,493,470,7.2
ZE41,as-extruded (300C),1,94.41,0.00,4.37,0.00,0.78,0.32,0.00,0.00,0.00,0.00,0.12,0.00,0.00,0.00,0.00,0.00,0.00,0.00,0.00,0.00,0.00,0.00,0.00,0.00,0.00,421,405,18
Unreinforced AZ91,"squeeze casting, extruded, T6, extruded at 335C",1,89.71,9.00,1.00,0.15,0.00,0.00,0.00,0.00,0.00,0.00,0.00,0.00,0.00,0.00,0.00,0.03,0.10,0.00,0.00,0.00,0.00,0.00,0.00,0.00,0.00,360,204,9.9
Mg-9Al-1Zn-5La,extruded (340C),1,85.33,8.60,1.10,0.00,0.00,4.90,0.00,0.00,0.00,0.00,0.00,0.00,0.00,0.00,0.00,0.00,0.00,0.00,0.00,0.00,0.00,0.00,0.00,0.00,0.00,410,342,15.4
Mg-9Al-1Zn-5La,extruded (340C),1,86.05,8.20,1.00,0.00,0.00,4.70,0.00,0.00,0.00,0.00,0.00,0.00,0.00,0.00,0.00,0.00,0.00,0.00,0.00,0.00,0.00,0.00,0.00,0.00,0.00,420,368,8.8
Mg-9Al-1Zn-5La,extruded (230C),1,85.00,9.00,1.00,0.00,0.00,5.00,0.00,0.00,0.00,0.00,0.00,0.00,0.00,0.00,0.00,0.00,0.00,0.00,0.00,0.00,0.00,0.00,0.00,0.00,0.00,487,434,6.5
Mg-9Al-1Zn-5La,extruded (230C),1,85.00,9.00,1.00,0.00,0.00,5.00,0.00,0.00,0.00,0.00,0.00,0.00,0.00,0.00,0.00,0.00,0.00,0.00,0.00,0.00,0.00,0.00,0.00,0.00,0.00,402,351,20
Mg-9Al-1Zn-5La,extruded (230C),1,85.00,9.00,1.00,0.00,0.00,5.00,0.00,0.00,0.00,0.00,0.00,0.00,0.00,0.00,0.00,0.00,0.00,0.00,0.00,0.00,0.00,0.00,0.00,0.00,0.00,447,402,7.6
Mg-9Al-1Zn-5La,extruded (230C),1,85.00,9.00,1.00,0.00,0.00,5.00,0.00,0.00,0.00,0.00,0.00,0.00,0.00,0.00,0.00,0.00,0.00,0.00,0.00,0.00,0.00,0.00,0.00,0.00,0.00,396,334,15.3
Mg-9Al-1Zn-5Nd,extruded (340C),1,86.08,8.50,1.10,0.00,0.00,0.00,4.30,0.00,0.00,0.00,0.00,0.00,0.00,0.00,0.00,0.00,0.00,0.00,0.00,0.00,0.00,0.00,0.00,0.00,0.00,426,379,13
Mg-5Al-5Zn-5Nd,extruded (250C),1,85.00,5.00,5.00,0.00,0.00,0.00,5.00,0.00,0.00,0.00,0.00,0.00,0.00,0.00,0.00,0.00,0.00,0.00,0.00,0.00,0.00,0.00,0.00,0.00,0.00,475,425,14
EA55RS,extruded (250C),1,85.10,5.00,5.00,0.00,0.00,0.00,4.90,0.00,0.00,0.00,0.00,0.00,0.00,0.00,0.00,0.00,0.00,0.00,0.00,0.00,0.00,0.00,0.00,0.00,0.00,435,360,16
Mg-Li,extruded ,1,94.70,1.20,0.00,0.00,0.00,0.00,0.00,0.00,0.00,0.00,0.00,0.00,0.00,0.00,0.00,0.00,0.00,4.10,0.00,0.00,0.00,0.00,0.00,0.00,0.00,260,150,10
unreinforced AZ91,as-cast T4,5,90.08,8.90,0.81,0.20,0.00,0.00,0.00,0.00,0.00,0.00,0.00,0.00,0.00,0.00,0.00,0.00,0.01,0.00,0.00,0.00,0.00,0.00,0.00,0.00,0.00,203,86.7,7.1
Mg-8Al-2Ga,extruded (453K),1,90.00,8.00,0.00,0.00,0.00,0.00,0.00,0.00,0.00,0.00,0.00,0.00,0.00,0.00,0.00,0.00,0.00,0.00,0.00,0.00,0.00,2.00,0.00,0.00,0.00,595,499,3.5
Mg-9Al-2Ga,extruded (453K),1,89.00,9.00,0.00,0.00,0.00,0.00,0.00,0.00,0.00,0.00,0.00,0.00,0.00,0.00,0.00,0.00,0.00,0.00,0.00,0.00,0.00,2.00,0.00,0.00,0.00,613,474,1.3
Mg-8Al-3Ga,extruded (453K),1,89.00,8.00,0.00,0.00,0.00,0.00,0.00,0.00,0.00,0.00,0.00,0.00,0.00,0.00,0.00,0.00,0.00,0.00,0.00,0.00,0.00,3.00,0.00,0.00,0.00,630,498,2.6
Mg-8Al-2Ga-Zn,extruded (453K),1,89.00,8.00,1.00,0.00,0.00,0.00,0.00,0.00,0.00,0.00,0.00,0.00,0.00,0.00,0.00,0.00,0.00,0.00,0.00,0.00,0.00,2.00,0.00,0.00,0.00,646,518,1.2
AZ91D,extruded (453K),1,89.81,9.10,0.85,0.15,0.00,0.00,0.00,0.00,0.00,0.00,0.00,0.00,0.00,0.00,0.00,0.00,0.05,0.00,0.00,0.00,0.00,0.00,0.00,0.00,0.00,234,152,3
Mg-20Gd,as-cast T6,5,79.98,0.00,0.00,0.01,0.00,0.00,0.00,0.00,0.00,0.00,0.27,0.00,0.00,0.00,19.70,0.01,0.01,0.00,0.00,0.00,0.00,0.00,0.00,0.00,0.00,330,265,2.7
AZ91D,as-cast T6,5,89.81,9.10,0.85,0.15,0.00,0.00,0.00,0.00,0.00,0.00,0.00,0.00,0.00,0.00,0.00,0.00,0.05,0.00,0.00,0.00,0.00,0.00,0.00,0.00,0.00,140,95,33
WE54A,as-cast T6,5,90.58,0.00,0.20,0.15,1.00,1.00,1.00,0.00,0.00,0.00,0.70,0.00,0.00,5.13,0.00,0.03,0.01,0.00,0.00,0.00,0.00,0.00,0.00,0.00,0.00,170,170,7.5
AZ91D,die-cast (576C),4,90.10,9.00,0.70,0.15,0.00,0.00,0.00,0.00,0.00,0.00,0.00,0.00,0.00,0.00,0.00,0.02,0.02,0.00,0.00,0.00,0.00,0.00,0.00,0.00,0.00,170,124,3
AZ91D,as-cast (576C),3,90.10,9.00,0.70,0.15,0.00,0.00,0.00,0.00,0.00,0.00,0.00,0.00,0.00,0.00,0.00,0.02,0.02,0.00,0.00,0.00,0.00,0.00,0.00,0.00,0.00,170,120,2
AZ91D,rheocast (576C),5,90.10,9.00,0.70,0.15,0.00,0.00,0.00,0.00,0.00,0.00,0.00,0.00,0.00,0.00,0.00,0.02,0.02,0.00,0.00,0.00,0.00,0.00,0.00,0.00,0.00,92,83,0.3
AZ91D,"as-cast, extruded (576C)",1,90.10,9.00,0.70,0.15,0.00,0.00,0.00,0.00,0.00,0.00,0.00,0.00,0.00,0.00,0.00,0.02,0.02,0.00,0.00,0.00,0.00,0.00,0.00,0.00,0.00,313,226,15.6
AZ91D,"rheocast, extruded (576C)",5,90.10,9.00,0.70,0.15,0.00,0.00,0.00,0.00,0.00,0.00,0.00,0.00,0.00,0.00,0.00,0.02,0.02,0.00,0.00,0.00,0.00,0.00,0.00,0.00,0.00,296,215,10.2
AZ91C,cast F,4,90.03,8.70,0.70,0.13,0.00,0.00,0.00,0.00,0.00,0.00,0.00,0.00,0.00,0.00,0.00,0.10,0.30,0.00,0.00,0.00,0.00,0.00,0.00,0.00,0.00,166,97,2
AZ91C,cast T4,5,90.03,8.70,0.70,0.13,0.00,0.00,0.00,0.00,0.00,0.00,0.00,0.00,0.00,0.00,0.00,0.10,0.30,0.00,0.00,0.00,0.00,0.00,0.00,0.00,0.00,276,97,11
AZ91C,cast T6,5,90.03,8.70,0.70,0.13,0.00,0.00,0.00,0.00,0.00,0.00,0.00,0.00,0.00,0.00,0.00,0.10,0.30,0.00,0.00,0.00,0.00,0.00,0.00,0.00,0.00,276,131,5
"Magnesium, EZ33A, cast, T5",EZ33Acast T5,5,93.44,0.00,2.56,0.00,1.65,0.80,0.80,0.00,0.00,0.00,0.75,0.00,0.00,0.00,0.00,0.00,0.00,0.00,0.00,0.00,0.00,0.00,0.00,0.00,0.00,94.75,80,1.62
"Magnesium, Mg-12Li, cast",Mg-12Licast,3,88.00,0.00,0.00,0.00,0.00,0.00,0.00,0.00,0.00,0.00,0.00,0.00,0.00,0.00,0.00,0.00,0.00,12.00,0.00,0.00,0.00,0.00,0.00,0.00,0.00,150,70,7.5
"Magnesium, AS21A, cast",AS21Acast,3,96.35,2.30,0.00,0.40,0.00,0.00,0.00,0.00,0.00,0.00,0.00,0.00,0.00,0.00,0.00,0.00,0.95,0.00,0.00,0.00,0.00,0.00,0.00,0.00,0.00,170,110,4
"Magnesium, AM20, cast",AM20cast,3,97.25,2.23,0.00,0.53,0.00,0.00,0.00,0.00,0.00,0.00,0.00,0.00,0.00,0.00,0.00,0.00,0.00,0.00,0.00,0.00,0.00,0.00,0.00,0.00,0.00,185,105,9.75
"Magnesium, ZE41A, cast, T5",ZE41Acast T5,5,93.78,0.00,4.26,0.00,0.65,0.33,0.28,0.00,0.00,0.00,0.70,0.00,0.00,0.00,0.00,0.00,0.00,0.00,0.00,0.00,0.00,0.00,0.00,0.00,0.00,188.5,127.5,2.16
"Magnesium, AM100A, cast, T6",AM100Acast T6,5,89.40,10.38,0.00,0.23,0.00,0.00,0.00,0.00,0.00,0.00,0.00,0.00,0.00,0.00,0.00,0.00,0.00,0.00,0.00,0.00,0.00,0.00,0.00,0.00,0.00,189.5,102,2
"Magnesium, Z6",Z6,5,94.00,0.00,6.00,0.00,0.00,0.00,0.00,0.00,0.00,0.00,0.00,0.00,0.00,0.00,0.00,0.00,0.00,0.00,0.00,0.00,0.00,0.00,0.00,0.00,0.00,190,146.5,5
"Magnesium, AZ92A, cast, T6",AZ92Acast T6,5,88.50,9.28,2.00,0.23,0.00,0.00,0.00,0.00,0.00,0.00,0.00,0.00,0.00,0.00,0.00,0.00,0.00,0.00,0.00,0.00,0.00,0.00,0.00,0.00,0.00,196.5,131,2
"Magnesium, AM50A, cast",AM50Acast,5,94.50,5.07,0.00,0.43,0.00,0.00,0.00,0.00,0.00,0.00,0.00,0.00,0.00,0.00,0.00,0.00,0.00,0.00,0.00,0.00,0.00,0.00,0.00,0.00,0.00,197.5,125,7
"Magnesium, commercial purity, ASTM 9980A",ASTM 9980A,5,100.00,0.00,0.00,0.00,0.00,0.00,0.00,0.00,0.00,0.00,0.00,0.00,0.00,0.00,0.00,0.00,0.00,0.00,0.00,0.00,0.00,0.00,0.00,0.00,0.00,205,82.5,16
"Magnesium, AE42, cast, F",AE42cast F,4,93.05,4.15,0.00,0.30,1.50,0.50,0.50,0.00,0.00,0.00,0.00,0.00,0.00,0.00,0.00,0.00,0.00,0.00,0.00,0.00,0.00,0.00,0.00,0.00,0.00,210,142.5,10
"Magnesium, AM60A, cast",AM60Acast,3,93.63,6.00,0.00,0.37,0.00,0.00,0.00,0.00,0.00,0.00,0.00,0.00,0.00,0.00,0.00,0.00,0.00,0.00,0.00,0.00,0.00,0.00,0.00,0.00,0.00,210,135,6
"Magnesium, AZ61A, cast",AZ61Acast,3,92.10,6.63,0.95,0.33,0.00,0.00,0.00,0.00,0.00,0.00,0.00,0.00,0.00,0.00,0.00,0.00,0.00,0.00,0.00,0.00,0.00,0.00,0.00,0.00,0.00,215,150,4.5
"Magnesium, AZ81A, cast",AZ81Acast,3,91.30,7.76,0.70,0.24,0.00,0.00,0.00,0.00,0.00,0.00,0.00,0.00,0.00,0.00,0.00,0.00,0.00,0.00,0.00,0.00,0.00,0.00,0.00,0.00,0.00,220,150,2
"Magnesium, AS41A, cast",AS41Acast,3,94.30,4.35,0.00,0.35,0.00,0.00,0.00,0.00,0.00,0.00,0.00,0.00,0.00,0.00,0.00,0.00,1.00,0.00,0.00,0.00,0.00,0.00,0.00,0.00,0.00,225,135,4.5
"Magnesium, AM60B, cast, F",AM60Bcast F,4,93.45,6.13,0.00,0.42,0.00,0.00,0.00,0.00,0.00,0.00,0.00,0.00,0.00,0.00,0.00,0.00,0.00,0.00,0.00,0.00,0.00,0.00,0.00,0.00,0.00,231,136.5,7
"Magnesium, AS21B, cast, F",AS21Bcast F,4,96.45,2.35,0.00,0.10,0.09,0.04,0.03,0.00,0.00,0.00,0.00,0.00,0.00,0.00,0.00,0.00,0.95,0.00,0.00,0.00,0.00,0.00,0.00,0.00,0.00,231,122,13
"Magnesium, AS41B, cast, F",AS41Bcast F,4,94.15,4.33,0.00,0.53,0.00,0.00,0.00,0.00,0.00,0.00,0.00,0.00,0.00,0.00,0.00,0.00,1.00,0.00,0.00,0.00,0.00,0.00,0.00,0.00,0.00,231,135,11
"Magnesium, ZM21",ZM21,3,97.02,0.00,2.03,0.95,0.00,0.00,0.00,0.00,0.00,0.00,0.00,0.00,0.00,0.00,0.00,0.00,0.00,0.00,0.00,0.00,0.00,0.00,0.00,0.00,0.00,232.5,142.5,10
"Magnesium, QE22A, cast, T6",QE22Acast T6,5,94.64,0.00,0.00,0.00,1.15,0.50,0.50,0.00,0.00,0.00,0.70,2.51,0.00,0.00,0.00,0.00,0.00,0.00,0.00,0.00,0.00,0.00,0.00,0.00,0.00,234.5,165.5,2.5
"Magnesium, AZ31B",AZ31B,3,95.30,3.10,1.00,0.60,0.00,0.00,0.00,0.00,0.00,0.00,0.00,0.00,0.00,0.00,0.00,0.00,0.00,0.00,0.00,0.00,0.00,0.00,0.00,0.00,0.00,240,155,10
"Magnesium, AE44, cast, F",AE44cast  F,4,91.55,4.15,0.00,0.30,2.00,1.00,1.00,0.00,0.00,0.00,0.00,0.00,0.00,0.00,0.00,0.00,0.00,0.00,0.00,0.00,0.00,0.00,0.00,0.00,0.00,242.5,135.5,9
"Magnesium, AZ91D, cast, F",AZ91Dcast F,4,89.95,9.05,0.68,0.33,0.00,0.00,0.00,0.00,0.00,0.00,0.00,0.00,0.00,0.00,0.00,0.00,0.00,0.00,0.00,0.00,0.00,0.00,0.00,0.00,0.00,245.5,155,4.5
"Magnesium, ZC63A, cast",ZC63Acast,4,90.79,0.00,6.01,0.50,0.00,0.00,0.00,0.00,0.00,0.00,0.00,0.00,0.00,0.00,0.00,2.70,0.00,0.00,0.00,0.00,0.00,0.00,0.00,0.00,0.00,251,158,4.5
"Magnesium, WE43A, cast",WE43Acast,4,92.95,0.00,0.00,0.00,0.00,0.00,2.28,0.00,0.00,0.00,0.71,0.00,0.00,4.06,0.00,0.00,0.00,0.00,0.00,0.00,0.00,0.00,0.00,0.00,0.00,252.5,190,7
"Magnesium, EQ21A, cast",EQ21Acast,4,95.47,0.00,0.00,0.00,1.15,0.60,0.50,0.00,0.00,0.00,0.70,1.50,0.00,0.00,0.00,0.08,0.00,0.00,0.00,0.00,0.00,0.00,0.00,0.00,0.00,258.5,195,4
"Magnesium, WE43A, T6",WE43A T6,5,92.95,0.00,0.00,0.00,0.00,0.00,2.28,0.00,0.00,0.00,0.71,0.00,0.00,4.06,0.00,0.00,0.00,0.00,0.00,0.00,0.00,0.00,0.00,0.00,0.00,260,195,11
"Magnesium, WE43B, cast, T6",WE43Bcast T6,5,92.97,0.00,0.00,0.00,0.00,0.00,2.28,0.00,0.00,0.00,0.71,0.00,0.00,4.04,0.00,0.00,0.00,0.00,0.00,0.00,0.00,0.00,0.00,0.00,0.00,270.5,182,9.5
"Magnesium, AZ91C, cast, T6",AZ91Ccast T6,5,90.15,8.91,0.70,0.24,0.00,0.00,0.00,0.00,0.00,0.00,0.00,0.00,0.00,0.00,0.00,0.00,0.00,0.00,0.00,0.00,0.00,0.00,0.00,0.00,0.00,275,145,6
"Magnesium, Elektron 21, T6",Elektron 21 T6,5,94.75,0.00,0.35,0.00,0.00,0.00,2.85,0.00,0.00,0.00,0.70,0.00,0.00,0.00,1.35,0.00,0.00,0.00,0.00,0.00,0.00,0.00,0.00,0.00,0.00,278,161.5,4
"Magnesium, WE54A, cast",WE54Acast,4,92.32,0.00,0.00,0.00,0.00,0.00,1.78,0.00,0.00,0.00,0.71,0.00,0.00,5.20,0.00,0.00,0.00,0.00,0.00,0.00,0.00,0.00,0.00,0.00,0.00,280,205,4
"Magnesium, WE54A, T6",WE54A T6,5,92.32,0.00,0.00,0.00,0.00,0.00,1.78,0.00,0.00,0.00,0.71,0.00,0.00,5.20,0.00,0.00,0.00,0.00,0.00,0.00,0.00,0.00,0.00,0.00,0.00,285,207.5,4
"Magnesium, AZ80A, T5",AZ80A T5,5,90.60,8.59,0.50,0.31,0.00,0.00,0.00,0.00,0.00,0.00,0.00,0.00,0.00,0.00,0.00,0.00,0.00,0.00,0.00,0.00,0.00,0.00,0.00,0.00,0.00,292.5,202.5,6.25
"Magnesium, AZ61A",AZ61A,3,92.10,6.63,0.95,0.33,0.00,0.00,0.00,0.00,0.00,0.00,0.00,0.00,0.00,0.00,0.00,0.00,0.00,0.00,0.00,0.00,0.00,0.00,0.00,0.00,0.00,295,192.5,12
"Magnesium, Elektron ZW3, F",Elektron ZW3 F,4,96.15,0.00,3.25,0.00,0.00,0.00,0.00,0.00,0.00,0.00,0.60,0.00,0.00,0.00,0.00,0.00,0.00,0.00,0.00,0.00,0.00,0.00,0.00,0.00,0.00,317.5,237.5,17.5
"Magnesium, ZK60A-F",ZK60A F,4,94.05,0.00,5.50,0.00,0.00,0.00,0.00,0.00,0.00,0.00,0.45,0.00,0.00,0.00,0.00,0.00,0.00,0.00,0.00,0.00,0.00,0.00,0.00,0.00,0.00,327.5,247.5,5
"Magnesium, ZC71",ZC71,4,91.60,0.00,6.50,0.70,0.00,0.00,0.00,0.00,0.00,0.00,0.00,0.00,0.00,0.00,0.00,1.20,0.00,0.00,0.00,0.00,0.00,0.00,0.00,0.00,0.00,340,315,5
"Magnesium, ZK60A-T5",ZK60A T5,5,94.05,0.00,5.50,0.00,0.00,0.00,0.00,0.00,0.00,0.00,0.45,0.00,0.00,0.00,0.00,0.00,0.00,0.00,0.00,0.00,0.00,0.00,0.00,0.00,0.00,358,292,5
"Magnesium, EA55RS, T4",EA55RS T4,5,85.10,5.00,5.00,0.00,0.00,0.00,4.90,0.00,0.00,0.00,0.00,0.00,0.00,0.00,0.00,0.00,0.00,0.00,0.00,0.00,0.00,0.00,0.00,0.00,0.00,450,403,13.5
Magnesium, Annealed Sheet,6,100.00,0.00,0.00,0.00,0.00,0.00,0.00,0.00,0.00,0.00,0.00,0.00,0.00,0.00,0.00,0.00,0.00,0.00,0.00,0.00,0.00,0.00,0.00,0.00,0.00,178,97.5,9
Magnesium, Extruded,1,100.00,0.00,0.00,0.00,0.00,0.00,0.00,0.00,0.00,0.00,0.00,0.00,0.00,0.00,0.00,0.00,0.00,0.00,0.00,0.00,0.00,0.00,0.00,0.00,0.00,185,87,6.5
Magnesium, Hard-Rolled Sheet,5,100.00,0.00,0.00,0.00,0.00,0.00,0.00,0.00,0.00,0.00,0.00,0.00,0.00,0.00,0.00,0.00,0.00,0.00,0.00,0.00,0.00,0.00,0.00,0.00,0.00,200,127.5,6
Magnesium, Sand Cast,3,100.00,0.00,0.00,0.00,0.00,0.00,0.00,0.00,0.00,0.00,0.00,0.00,0.00,0.00,0.00,0.00,0.00,0.00,0.00,0.00,0.00,0.00,0.00,0.00,0.00,90,21,4
Magnesium AE42-F, Die Cast F,4,93.40,4.00,0.00,0.10,0.00,0.00,0.00,0.00,0.00,0.00,0.00,0.00,0.00,0.00,0.00,0.00,0.00,0.00,0.00,0.00,0.00,0.00,0.00,0.00,0.00,234,145,11
Magnesium AM100A-F, Cast F,4,90.00,10.00,0.30,0.10,0.00,0.00,0.00,0.00,0.00,0.00,0.00,0.00,0.00,0.00,0.00,0.10,0.30,0.00,0.00,0.00,0.00,0.00,0.00,0.00,0.00,150,83,2
Magnesium AM100A-T4, Cast T4,5,90.00,10.00,0.30,0.10,0.00,0.00,0.00,0.00,0.00,0.00,0.00,0.00,0.00,0.00,0.00,0.10,0.30,0.00,0.00,0.00,0.00,0.00,0.00,0.00,0.00,275,90,10
Magnesium AM100A-T5, Cast T5,5,90.00,10.00,0.30,0.10,0.00,0.00,0.00,0.00,0.00,0.00,0.00,0.00,0.00,0.00,0.00,0.10,0.30,0.00,0.00,0.00,0.00,0.00,0.00,0.00,0.00,150,110,2
Magnesium AM100A-T6, Cast T6,5,90.00,10.00,0.30,0.10,0.00,0.00,0.00,0.00,0.00,0.00,0.00,0.00,0.00,0.00,0.00,0.10,0.30,0.00,0.00,0.00,0.00,0.00,0.00,0.00,0.00,275,110,4
Magnesium AM100A-T61, Sand Cast T61,3,90.00,10.00,0.30,0.10,0.00,0.00,0.00,0.00,0.00,0.00,0.00,0.00,0.00,0.00,0.00,0.10,0.30,0.00,0.00,0.00,0.00,0.00,0.00,0.00,0.00,275,150,1
Magnesium AM100A-T7, Cast T7,5,90.00,10.00,0.30,0.10,0.00,0.00,0.00,0.00,0.00,0.00,0.00,0.00,0.00,0.00,0.00,0.10,0.30,0.00,0.00,0.00,0.00,0.00,0.00,0.00,0.00,260,125,1
Magnesium AM20-F, Die Cast F,4,97.80,2.10,0.00,0.10,0.00,0.00,0.00,0.00,0.00,0.00,0.00,0.00,0.00,0.00,0.00,0.00,0.00,0.00,0.00,0.00,0.00,0.00,0.00,0.00,0.00,214,89.6,20
Magnesium AM50A-F, Die Cast F,4,94.80,4.90,0.22,0.43,0.00,0.00,0.00,0.00,0.00,0.00,0.00,0.00,0.00,0.00,0.00,0.01,0.10,0.00,0.00,0.00,0.00,0.00,0.00,0.00,0.00,228,124,15
Magnesium AM60A-F, Die Cast F,4,94.00,6.00,0.22,0.37,0.00,0.00,0.00,0.00,0.00,0.00,0.00,0.00,0.00,0.00,0.00,0.35,0.50,0.00,0.00,0.00,0.00,0.00,0.00,0.00,0.00,241,131,13
Magnesium AM60B-F, Die Cast F,4,94.00,6.00,0.22,0.43,0.00,0.00,0.00,0.00,0.00,0.00,0.00,0.00,0.00,0.00,0.00,0.01,0.10,0.00,0.00,0.00,0.00,0.00,0.00,0.00,0.00,241,131,13
Magnesium AS21-F, Die Cast F,4,96.70,2.20,0.00,0.10,0.00,0.00,0.00,0.00,0.00,0.00,0.00,0.00,0.00,0.00,0.00,0.00,1.00,0.00,0.00,0.00,0.00,0.00,0.00,0.00,0.00,221,117,13
Magnesium AS41A-F, Die Cast F,4,94.60,4.25,0.12,0.35,0.00,0.00,0.00,0.00,0.00,0.00,0.00,0.00,0.00,0.00,0.00,0.06,1.00,0.00,0.00,0.00,0.00,0.00,0.00,0.00,0.00,214,138,10.5
Magnesium AS41B-F, Die Cast F,4,94.60,4.25,0.12,0.35,0.00,0.00,0.00,0.00,0.00,0.00,0.00,0.00,0.00,0.00,0.00,0.02,1.00,0.00,0.00,0.00,0.00,0.00,0.00,0.00,0.00,214,138,10.5
Magnesium AS41XA-F, Die Cast F,4,94.00,4.25,0.12,0.35,0.00,0.00,0.00,0.00,0.00,0.00,0.00,0.00,0.00,0.00,0.00,0.06,1.00,0.00,0.00,0.00,0.00,0.00,0.00,0.00,0.00,220,150,4
Magnesium AS41XB-F, Die Cast F,4,94.00,4.25,0.12,0.35,0.00,0.00,0.00,0.00,0.00,0.00,0.00,0.00,0.00,0.00,0.00,0.02,1.00,0.00,0.00,0.00,0.00,0.00,0.00,0.00,0.00,220,150,4
Magnesium AZ10A Wrought Alloy (UNS M11100),Wrought,6,98.00,1.50,0.00,0.00,0.00,0.00,0.00,0.00,0.00,0.00,0.00,0.00,0.00,0.00,0.00,0.00,0.00,0.00,0.00,0.00,0.00,0.00,0.00,0.00,0.00,240,147.5,10
Magnesium AZ10A-F, Extruded F,1,98.00,1.25,0.40,0.20,0.00,0.00,0.00,0.00,0.00,0.04,0.00,0.00,0.00,0.00,0.00,0.10,0.10,0.00,0.00,0.00,0.00,0.00,0.00,0.00,0.00,240,155,10
Magnesium AZ31B, Extruded Hollow Shapes ,1,96.00,3.00,1.00,0.20,0.00,0.00,0.00,0.00,0.00,0.04,0.00,0.00,0.00,0.00,0.00,0.05,0.10,0.00,0.00,0.00,0.00,0.00,0.00,0.00,0.00,241,165,16
Magnesium AZ31B, Forgings ,6,96.00,3.00,1.00,0.20,0.00,0.00,0.00,0.00,0.00,0.04,0.00,0.00,0.00,0.00,0.00,0.05,0.10,0.00,0.00,0.00,0.00,0.00,0.00,0.00,0.00,260,170,15
Magnesium AZ31B T1 Wrought Alloy (UNS M11311), Wrought Alloy T1,6,96.00,3.00,1.00,0.00,0.00,0.00,0.00,0.00,0.00,0.00,0.00,0.00,0.00,0.00,0.00,0.00,0.00,0.00,0.00,0.00,0.00,0.00,0.00,0.00,0.00,265.5,185,16.5
Magnesium AZ31B-F, Extruded Solid Shapes F,1,96.00,3.00,1.00,0.20,0.00,0.00,0.00,0.00,0.00,0.04,0.00,0.00,0.00,0.00,0.00,0.05,0.10,0.00,0.00,0.00,0.00,0.00,0.00,0.00,0.00,260,200,15
Magnesium AZ31B-H24, Hard Rolled Sheet H24,5,96.00,3.00,1.00,0.20,0.00,0.00,0.00,0.00,0.00,0.04,0.00,0.00,0.00,0.00,0.00,0.05,0.10,0.00,0.00,0.00,0.00,0.00,0.00,0.00,0.00,290,220,15
Magnesium AZ31B-H26, Hard Rolled Sheet H26,5,96.00,3.00,1.00,0.20,0.00,0.00,0.00,0.00,0.00,0.04,0.00,0.00,0.00,0.00,0.00,0.05,0.10,0.00,0.00,0.00,0.00,0.00,0.00,0.00,0.00,275,190,10
Magnesium AZ31B-O, Annealed Sheet O,5,96.00,3.00,1.00,0.20,0.00,0.00,0.00,0.00,0.00,0.04,0.00,0.00,0.00,0.00,0.00,0.05,0.10,0.00,0.00,0.00,0.00,0.00,0.00,0.00,0.00,255,150,21
Magnesium AZ31C-F, Extruded Solid Shapes F,1,97.00,3.00,1.00,0.15,0.00,0.00,0.00,0.00,0.00,0.00,0.00,0.00,0.00,0.00,0.00,0.10,0.10,0.00,0.00,0.00,0.00,0.00,0.00,0.00,0.00,260,200,15
Magnesium AZ61A-F, Extruded Hollow Shapes F,1,92.00,6.50,0.95,0.15,0.00,0.00,0.00,0.00,0.00,0.00,0.00,0.00,0.00,0.00,0.00,0.05,0.10,0.00,0.00,0.00,0.00,0.00,0.00,0.00,0.00,280,165,14
Magnesium AZ61A-F, Extruded Solid Shapes F,1,92.00,6.50,0.95,0.15,0.00,0.00,0.00,0.00,0.00,0.00,0.00,0.00,0.00,0.00,0.00,0.05,0.10,0.00,0.00,0.00,0.00,0.00,0.00,0.00,0.00,310,230,16
Magnesium AZ61A-F, Forgings F,6,92.00,6.50,0.95,0.15,0.00,0.00,0.00,0.00,0.00,0.00,0.00,0.00,0.00,0.00,0.00,0.05,0.10,0.00,0.00,0.00,0.00,0.00,0.00,0.00,0.00,295,180,12
Magnesium AZ63 T1 Cast Alloy (UNS M11630),Cast T1,3,90.70,6.00,0.00,0.00,0.00,0.00,0.00,0.00,0.00,0.00,0.00,0.00,0.00,0.00,0.00,0.00,0.30,0.00,0.00,0.00,0.00,0.00,0.00,0.00,0.00,200,97,6
Magnesium AZ63A-F, Sand Cast F,3,91.00,6.00,3.00,0.15,0.00,0.00,0.00,0.00,0.00,0.00,0.00,0.00,0.00,0.00,0.00,0.25,0.30,0.00,0.00,0.00,0.00,0.00,0.00,0.00,0.00,200,97,6
Magnesium AZ63A-T4, Sand Cast T4,3,91.00,6.00,3.00,0.15,0.00,0.00,0.00,0.00,0.00,0.00,0.00,0.00,0.00,0.00,0.00,0.25,0.30,0.00,0.00,0.00,0.00,0.00,0.00,0.00,0.00,275,97,12
Magnesium AZ63A-T5, Sand Cast T5,3,91.00,6.00,3.00,0.15,0.00,0.00,0.00,0.00,0.00,0.00,0.00,0.00,0.00,0.00,0.00,0.25,0.30,0.00,0.00,0.00,0.00,0.00,0.00,0.00,0.00,200,105,4
