Repository: u6734495-Samyak/Comp4560

# Comp4560
A combination of lightweight, high specific strength, and good castability make magnesium alloys a promising engineering material for the automotive and aerospace industries. Vehicle weight reduction is one of the major means available to improve automotive fuel efficiency. High-strength steels, Aluminium (Al), and polymers are already being used to reduce weight significantly, but substantial additional reductions could be achieved by greater use of low-density magnesium (Mg) and its alloys. This project herein, therefore, relies on the use of machine learning, to assist in the development of A.I.

File: Mg_alloy_database.csv (part 3 of 5)
Name,Condition,Condition(Numeric),Mg,Al,Zn,Mn,Ce,La,Nd,Pr,Sn,Ca,Zr,Ag,Ho,Y,Gd,Cu,Si,Li,Yb,Th,Sb,Ga,Tb,Dy,Fe,UTS,YS,Ductility
Magnesium AZ63A-T6, Sand Cast T61,3,91.00,6.00,3.00,0.15,0.00,0.00,0.00,0.00,0.00,0.00,0.00,0.00,0.00,0.00,0.00,0.25,0.30,0.00,0.00,0.00,0.00,0.00,0.00,0.00,0.00,275,130,5
Magnesium AZ63A-T7, Sand Cast T7,3,91.00,6.00,3.00,0.15,0.00,0.00,0.00,0.00,0.00,0.00,0.00,0.00,0.00,0.00,0.00,0.25,0.30,0.00,0.00,0.00,0.00,0.00,0.00,0.00,0.00,275,115,6
Magnesium AZ80A T4 Wrought Alloy (UNS M11800),Wrought T4,6,91.50,8.00,0.50,0.00,0.00,0.00,0.00,0.00,0.00,0.00,0.00,0.00,0.00,0.00,0.00,0.00,0.00,0.00,0.00,0.00,0.00,0.00,0.00,0.00,0.00,355,252.5,8.5
Magnesium AZ80A-F, Extruded F,1,91.00,8.50,0.50,0.12,0.00,0.00,0.00,0.00,0.00,0.00,0.00,0.00,0.00,0.00,0.00,0.05,0.10,0.00,0.00,0.00,0.00,0.00,0.00,0.00,0.00,340,250,7
Magnesium AZ80A-F, Forged F,6,91.00,8.50,0.50,0.12,0.00,0.00,0.00,0.00,0.00,0.00,0.00,0.00,0.00,0.00,0.00,0.05,0.10,0.00,0.00,0.00,0.00,0.00,0.00,0.00,0.00,330,230,11
Magnesium AZ80A-T5, Extruded T5,1,91.00,8.50,0.50,0.12,0.00,0.00,0.00,0.00,0.00,0.00,0.00,0.00,0.00,0.00,0.00,0.05,0.10,0.00,0.00,0.00,0.00,0.00,0.00,0.00,0.00,380,275,7
Magnesium AZ80A-T5, Forged T5,6,91.00,8.50,0.50,0.12,0.00,0.00,0.00,0.00,0.00,0.00,0.00,0.00,0.00,0.00,0.00,0.05,0.10,0.00,0.00,0.00,0.00,0.00,0.00,0.00,0.00,345,250,11
Magnesium AZ80A-T6, Forged T6,6,91.00,8.50,0.50,0.12,0.00,0.00,0.00,0.00,0.00,0.00,0.00,0.00,0.00,0.00,0.00,0.05,0.10,0.00,0.00,0.00,0.00,0.00,0.00,0.00,0.00,340,250,5
Magnesium AZ81A-T4, Cast T4,5,92.00,7.55,0.70,0.13,0.00,0.00,0.00,0.00,0.00,0.00,0.00,0.00,0.00,0.00,0.00,0.10,0.30,0.00,0.00,0.00,0.00,0.00,0.00,0.00,0.00,275,83,15
Magnesium AZ91A-F, Die Cast F,4,90.00,9.00,0.68,0.13,0.00,0.00,0.00,0.00,0.00,0.00,0.00,0.00,0.00,0.00,0.00,0.10,0.50,0.00,0.00,0.00,0.00,0.00,0.00,0.00,0.00,230,150,3
Magnesium AZ91B-F, Die Cast F,4,90.00,9.00,0.68,0.13,0.00,0.00,0.00,0.00,0.00,0.00,0.00,0.00,0.00,0.00,0.00,0.35,0.50,0.00,0.00,0.00,0.00,0.00,0.00,0.00,0.00,230,150,3
Magnesium AZ91C-F, Cast F,3,90.00,8.70,0.70,0.13,0.00,0.00,0.00,0.00,0.00,0.00,0.00,0.00,0.00,0.00,0.00,0.10,0.30,0.00,0.00,0.00,0.00,0.00,0.00,0.00,0.00,165,97,2.5
Magnesium AZ91C-T4, Cast T4,5,90.00,8.70,0.70,0.13,0.00,0.00,0.00,0.00,0.00,0.00,0.00,0.00,0.00,0.00,0.00,0.10,0.30,0.00,0.00,0.00,0.00,0.00,0.00,0.00,0.00,275,90,15
Magnesium AZ91C-T6, Cast T6,5,90.00,8.70,0.70,0.13,0.00,0.00,0.00,0.00,0.00,0.00,0.00,0.00,0.00,0.00,0.00,0.10,0.30,0.00,0.00,0.00,0.00,0.00,0.00,0.00,0.00,275,150,6
Magnesium AZ91D-F, Cast F,4,90.00,9.00,0.68,0.13,0.00,0.00,0.00,0.00,0.00,0.00,0.00,0.00,0.00,0.00,0.00,0.03,0.10,0.00,0.00,0.00,0.00,0.00,0.00,0.00,0.00,230,150,3
Magnesium AZ91E-F, Cast F,4,89.87,8.70,0.70,0.26,0.00,0.00,0.00,0.00,0.00,0.00,0.00,0.00,0.00,0.00,0.00,0.02,0.20,0.00,0.00,0.00,0.00,0.00,0.00,0.00,0.00,165,97,2.5
Magnesium AZ91E-T4, Cast T4,5,89.87,8.70,0.70,0.26,0.00,0.00,0.00,0.00,0.00,0.00,0.00,0.00,0.00,0.00,0.00,0.02,0.20,0.00,0.00,0.00,0.00,0.00,0.00,0.00,0.00,275,90,15
Magnesium AZ91E-T6, Cast T6,5,89.87,8.70,0.70,0.26,0.00,0.00,0.00,0.00,0.00,0.00,0.00,0.00,0.00,0.00,0.00,0.02,0.20,0.00,0.00,0.00,0.00,0.00,0.00,0.00,0.00,275,145,6
Magnesium AZ92A-F, Cast F,4,89.00,9.00,2.00,0.10,0.00,0.00,0.00,0.00,0.00,0.00,0.00,0.00,0.00,0.00,0.00,0.25,0.30,0.00,0.00,0.00,0.00,0.00,0.00,0.00,0.00,170,97,2
Magnesium AZ92A-T4, Cast T4,5,89.00,9.00,2.00,0.10,0.00,0.00,0.00,0.00,0.00,0.00,0.00,0.00,0.00,0.00,0.00,0.25,0.30,0.00,0.00,0.00,0.00,0.00,0.00,0.00,0.00,275,97,10
Magnesium AZ92A-T5, Cast T5,5,89.00,9.00,2.00,0.10,0.00,0.00,0.00,0.00,0.00,0.00,0.00,0.00,0.00,0.00,0.00,0.25,0.30,0.00,0.00,0.00,0.00,0.00,0.00,0.00,0.00,170,115,1
Magnesium AZ92A-T6, Cast T6,5,89.00,9.00,2.00,0.10,0.00,0.00,0.00,0.00,0.00,0.00,0.00,0.00,0.00,0.00,0.00,0.25,0.30,0.00,0.00,0.00,0.00,0.00,0.00,0.00,0.00,275,170,3
Magnesium AZ92A-T7, Cast T7,5,89.00,9.00,2.00,0.10,0.00,0.00,0.00,0.00,0.00,0.00,0.00,0.00,0.00,0.00,0.00,0.25,0.30,0.00,0.00,0.00,0.00,0.00,0.00,0.00,0.00,275,145,3
Magnesium EA55B-T6, Cast T6,5,85.00,5.00,5.00,0.00,0.00,0.00,4.90,0.00,0.00,0.00,0.00,0.00,0.00,0.00,0.00,0.00,0.00,0.00,0.00,0.00,0.00,0.00,0.00,0.00,0.00,271,167,8
Magnesium EA55RS-T4, Extruded T4,1,85.00,5.00,5.00,0.00,0.00,0.00,4.90,0.00,0.00,0.00,0.00,0.00,0.00,0.00,0.00,0.00,0.00,0.00,0.00,0.00,0.00,0.00,0.00,0.00,0.00,425,370,14
Magnesium EA65B-T6, Cast T6,5,84.00,5.00,5.00,0.00,0.00,0.00,0.00,0.00,0.00,0.00,0.00,0.00,0.00,5.90,0.00,0.00,0.00,0.00,0.00,0.00,0.00,0.00,0.00,0.00,0.00,235,130,7
Magnesium EA65RS-T4, Extruded T4,1,84.00,5.00,5.00,0.00,0.00,0.00,0.00,0.00,0.00,0.00,0.00,0.00,0.00,5.90,0.00,0.00,0.00,0.00,0.00,0.00,0.00,0.00,0.00,0.00,0.00,515,460,5
Magnesium Elektron Elektron® 21 Magnesium Casting Alloy,Cast   ,3,95.45,0.00,0.35,0.00,0.00,0.00,2.85,0.00,0.00,0.00,0.00,0.00,0.00,0.00,1.35,0.00,0.00,0.00,0.00,0.00,0.00,0.00,0.00,0.00,0.00,248,145,2
Magnesium Elektron Elektron® 43 Magnesium Extrusion Alloy," UNS M18434, Extruded",1,93.00,0.00,0.00,0.00,0.97,0.97,0.97,0.00,0.00,0.00,0.20,0.00,0.00,4.00,0.00,0.00,0.00,0.00,0.00,0.00,0.00,0.00,0.00,0.00,0.00,303,183,6
Magnesium Elektron Elektron® 43 Magnesium Wrought Alloy,Wrought,6,92.90,0.00,0.00,0.00,0.97,0.97,0.97,0.00,0.00,0.00,0.20,0.00,0.00,4.00,0.00,0.00,0.00,0.00,0.00,0.00,0.00,0.00,0.00,0.00,0.00,296,179,11
Magnesium EQ-21A-T6, Sand/Permanent Mold Castings T6,3,95.70,0.00,0.00,0.00,0.00,0.00,2.25,0.00,0.00,0.00,0.70,1.50,0.00,0.00,0.00,0.08,0.00,0.00,0.00,0.00,0.00,0.00,0.00,0.00,0.00,234,193,2
Magnesium EQ21-T6, Cast T6,5,96.00,0.00,0.00,0.00,0.00,0.00,2.13,0.00,0.00,0.00,0.70,1.50,0.00,0.00,0.00,0.08,0.00,0.00,0.00,0.00,0.00,0.00,0.00,0.00,0.00,235,170,2
Magnesium EZ33A-T5, Cast T5,5,93.00,0.00,2.55,0.00,0.00,0.00,3.25,0.00,0.00,0.00,0.75,0.00,0.00,0.00,0.00,0.10,0.00,0.00,0.00,0.00,0.00,0.00,0.00,0.00,0.00,160,125,2
Magnesium HK31A-H24, Plate H24,6,96.00,0.00,0.30,0.00,0.00,0.00,0.00,0.00,0.00,0.00,0.70,0.00,0.00,0.00,0.00,0.10,0.00,0.00,0.00,3.25,0.00,0.00,0.00,0.00,0.00,260,180,15
Magnesium HK31A-O, Plate O,6,96.00,0.00,0.30,0.00,0.00,0.00,0.00,0.00,0.00,0.00,0.70,0.00,0.00,0.00,0.00,0.10,0.00,0.00,0.00,3.25,0.00,0.00,0.00,0.00,0.00,200,120,30
Magnesium HK31A-T6, Cast T6,5,96.00,0.00,0.30,0.00,0.00,0.00,0.00,0.00,0.00,0.00,0.70,0.00,0.00,0.00,0.00,0.10,0.00,0.00,0.00,3.25,0.00,0.00,0.00,0.00,0.00,220,120,8
Magnesium HM21A-F, Forgings F,6,97.00,0.00,0.00,0.78,0.00,0.00,0.00,0.00,0.00,0.00,0.00,0.00,0.00,0.00,0.00,0.00,0.00,0.00,0.00,2.00,0.00,0.00,0.00,0.00,0.00,230,140,15
Magnesium HM21A-T5, Forgings T5,6,97.00,0.00,0.00,0.78,0.00,0.00,0.00,0.00,0.00,0.00,0.00,0.00,0.00,0.00,0.00,0.00,0.00,0.00,0.00,2.00,0.00,0.00,0.00,0.00,0.00,230,150,9
Magnesium HM21A-T8, Sheet and Plate T8,6,97.00,0.00,0.00,0.78,0.00,0.00,0.00,0.00,0.00,0.00,0.00,0.00,0.00,0.00,0.00,0.00,0.00,0.00,0.00,2.00,0.00,0.00,0.00,0.00,0.00,230,150,11
Magnesium HM21A-T81, Sheet and Plate T81,6,97.00,0.00,0.00,0.78,0.00,0.00,0.00,0.00,0.00,0.00,0.00,0.00,0.00,0.00,0.00,0.00,0.00,0.00,0.00,2.00,0.00,0.00,0.00,0.00,0.00,260,210,6
Magnesium HM31A O Wrought Alloy (UNS M13312),Wrought O,6,95.80,0.00,0.00,1.20,0.00,0.00,0.00,0.00,0.00,0.00,0.00,0.00,0.00,0.00,0.00,0.00,0.00,0.00,0.00,3.00,0.00,0.00,0.00,0.00,0.00,283,230,10
Magnesium HM31A-F,F ,4,96.00,0.00,0.00,1.20,0.00,0.00,0.00,0.00,0.00,0.00,0.00,0.00,0.00,0.00,0.00,0.00,0.00,0.00,0.00,3.00,0.00,0.00,0.00,0.00,0.00,290,230,10
Magnesium HM31A-T5, Extruded Solid Shapes T5,1,96.00,0.00,0.00,1.20,0.00,0.00,0.00,0.00,0.00,0.00,0.00,0.00,0.00,0.00,0.00,0.00,0.00,0.00,0.00,3.00,0.00,0.00,0.00,0.00,0.00,300,270,10
Magnesium HZ32A-T5, Cast T5,5,94.00,0.00,2.10,0.00,0.10,0.00,0.00,0.00,0.00,0.00,0.75,0.00,0.00,0.00,0.00,0.10,0.00,0.00,0.00,3.25,0.00,0.00,0.00,0.00,0.00,185,90,4
Magnesium K1A-F, Die Cast F,4,99.00,0.00,0.00,0.00,0.00,0.00,0.00,0.00,0.00,0.00,0.70,0.00,0.00,0.00,0.00,0.00,0.00,0.00,0.00,0.00,0.00,0.00,0.00,0.00,0.00,165,83,8
Magnesium K1A-F, Sand Cast F,3,99.00,0.00,0.00,0.00,0.00,0.00,0.00,0.00,0.00,0.00,0.70,0.00,0.00,0.00,0.00,0.00,0.00,0.00,0.00,0.00,0.00,0.00,0.00,0.00,0.00,180,55,19
Magnesium LA141, Ultralight Mg-Li Alloy,4,85.00,1.25,0.00,0.00,0.00,0.00,0.00,0.00,0.00,0.00,0.00,0.00,0.00,0.00,0.00,0.00,0.00,14.00,0.00,0.00,0.00,0.00,0.00,0.00,0.00,145,124,23
Magnesium LS141, Ultralight Mg-Li Alloy,4,85.00,0.65,0.00,0.00,0.00,0.00,0.00,0.00,0.00,0.00,0.00,0.00,0.00,0.00,0.00,0.00,0.00,14.00,0.00,0.00,0.00,0.00,0.00,0.00,0.00,138,110,23
Magnesium M1A Forgings,Forgings,6,99.00,0.00,0.00,1.20,0.00,0.00,0.00,0.00,0.00,0.30,0.00,0.00,0.00,0.00,0.00,0.05,0.10,0.00,0.00,0.00,0.00,0.00,0.00,0.00,0.00,250,160,7
Magnesium M1A Sheet, Hard-Rolled Sheet,6,99.00,0.00,0.00,1.20,0.00,0.00,0.00,0.00,0.00,0.30,0.00,0.00,0.00,0.00,0.00,0.05,0.10,0.00,0.00,0.00,0.00,0.00,0.00,0.00,0.00,240,180,7
Magnesium M1A-F, Extruded F,1,98.80,0.00,0.00,1.20,0.00,0.00,0.00,0.00,0.00,0.30,0.00,0.00,0.00,0.00,0.00,0.05,0.10,0.00,0.00,0.00,0.00,0.00,0.00,0.00,0.00,255,180,12
Magnesium M1A-F, Forgings F,6,98.80,0.00,0.00,1.20,0.00,0.00,0.00,0.00,0.00,0.30,0.00,0.00,0.00,0.00,0.00,0.05,0.10,0.00,0.00,0.00,0.00,0.00,0.00,0.00,0.00,248,159,7
Magnesium M1A-F Sheet, Annealed F Sheet,6,98.80,0.00,0.00,1.20,0.00,0.00,0.00,0.00,0.00,0.30,0.00,0.00,0.00,0.00,0.00,0.05,0.10,0.00,0.00,0.00,0.00,0.00,0.00,0.00,0.00,230,125,17
Magnesium QE22A-T6, Cast T6,5,95.00,0.00,0.00,0.00,0.00,0.00,2.10,0.00,0.00,0.00,0.70,2.50,0.00,0.00,0.00,0.10,0.00,0.00,0.00,0.00,0.00,0.00,0.00,0.00,0.00,260,195,3
Magnesium QH21A-T6, Cast T6,5,95.00,0.00,0.20,0.00,0.00,0.00,1.05,0.00,0.00,0.00,0.70,2.50,0.00,0.00,0.00,0.10,0.00,0.00,0.00,1.10,0.00,0.00,0.00,0.00,0.00,275,205,4
Magnesium WE43-T6, Cast T6,5,92.00,0.00,0.20,0.15,0.00,0.00,3.40,0.00,0.00,0.00,0.70,0.00,0.00,4.00,0.00,0.03,0.01,0.20,0.00,0.00,0.00,0.00,0.00,0.00,0.00,250,162,2
Magnesium WE43A-T6, Sand/Permanent Mold Castings T6,3,91.90,0.00,0.00,0.00,0.00,0.00,0.00,0.00,0.00,0.00,0.70,0.00,0.00,4.00,0.00,0.00,0.00,0.00,0.00,0.00,0.00,0.00,0.00,0.00,0.00,276,207,2
Magnesium WE54-T6, Cast T6,5,91.00,0.00,0.20,0.15,0.00,0.00,3.00,0.00,0.00,0.00,0.70,0.00,0.00,5.13,0.00,0.03,0.01,0.20,0.00,0.00,0.00,0.00,0.00,0.00,0.00,280,225,4
Magnesium WE54A-T6, Sand/Permanent Mold Castings T6,5,91.10,0.00,0.20,0.15,1.00,1.00,1.00,0.00,0.00,0.00,0.70,0.00,0.00,5.13,0.00,0.03,0.01,0.00,0.00,0.00,0.00,0.00,0.00,0.00,0.00,248,165,2
Magnesium ZC-63A-T6, Sand/Permanent Mold Castings T6,5,91.00,0.00,6.00,0.50,0.00,0.00,0.00,0.00,0.00,0.00,0.00,0.00,0.00,0.00,0.00,2.70,0.20,0.00,0.00,0.00,0.00,0.00,0.00,0.00,0.00,248,172,4
Magnesium ZC63-T6,T6,5,91.00,0.00,6.00,0.50,0.00,0.00,0.00,0.00,0.00,0.00,0.00,0.00,0.00,0.00,0.00,2.70,0.20,0.00,0.00,0.00,0.00,0.00,0.00,0.00,0.00,210,125,4
Magnesium ZC71, As-Extruded,1,91.25,0.00,6.50,0.75,0.00,0.00,0.00,0.00,0.00,0.00,0.00,0.00,0.00,0.00,0.00,1.25,0.20,0.00,0.00,0.00,0.00,0.00,0.00,0.00,0.00,280,180,12
Magnesium ZC71-T5,T5,5,91.25,0.00,6.50,0.75,0.00,0.00,0.00,0.00,0.00,0.00,0.00,0.00,0.00,0.00,0.00,1.25,0.20,0.00,0.00,0.00,0.00,0.00,0.00,0.00,0.00,300,240,8
Magnesium ZC71-T6, Extruded Bars/Shapes T6,1,91.25,0.00,6.50,0.75,0.00,0.00,0.00,0.00,0.00,0.00,0.00,0.00,0.00,0.00,0.00,1.25,0.20,0.00,0.00,0.00,0.00,0.00,0.00,0.00,0.00,296,324,3
Magnesium ZC71-T6,T6,5,91.25,0.00,6.50,0.75,0.00,0.00,0.00,0.00,0.00,0.00,0.00,0.00,0.00,0.00,0.00,1.25,0.20,0.00,0.00,0.00,0.00,0.00,0.00,0.00,0.00,360,340,6
Magnesium ZE41A-T5, Cast T5,5,94.00,0.00,4.25,0.15,1.25,0.00,0.00,0.00,0.00,0.00,0.70,0.00,0.00,0.00,0.00,0.10,0.00,0.00,0.00,0.00,0.00,0.00,0.00,0.00,0.00,205,140,3.5
Magnesium ZE63A-T6, Cast T6,5,91.00,0.00,5.75,0.00,0.00,0.00,2.55,0.00,0.00,0.00,0.70,0.00,0.00,0.00,0.00,0.10,0.00,0.00,0.00,0.00,0.00,0.00,0.00,0.00,0.00,300,190,10
Magnesium ZH62A-T5, Cast T5,5,92.00,0.00,5.70,0.00,0.00,0.00,0.00,0.00,0.00,0.00,0.75,0.00,0.00,0.00,0.00,0.10,0.00,0.00,0.00,1.80,0.00,0.00,0.00,0.00,0.00,240,200,4
Magnesium ZK21A Wrought Alloy (UNS M16210),Wrought,6,97.00,0.00,0.00,0.00,0.00,0.00,0.00,0.00,0.00,0.00,0.65,0.00,0.00,0.00,0.00,0.00,0.00,0.00,0.00,0.00,0.00,0.00,0.00,0.00,0.00,247.5,187.5,4
Magnesium ZK21A-F, Extruded Solid Shapes F,1,97.00,0.00,2.30,0.00,0.00,0.00,0.00,0.00,0.00,0.00,0.63,0.00,0.00,0.00,0.00,0.00,0.00,0.00,0.00,0.00,0.00,0.00,0.00,0.00,0.00,260,195,4
Magnesium ZK21A-F, Extruded Tubing F,1,97.00,0.00,2.30,0.00,0.00,0.00,0.00,0.00,0.00,0.00,0.63,0.00,0.00,0.00,0.00,0.00,0.00,0.00,0.00,0.00,0.00,0.00,0.00,0.00,0.00,235,180,4
Magnesium ZK31-T5, Extruded Bars/Shapes T5,1,96.40,0.00,3.00,0.00,0.00,0.00,0.00,0.00,0.00,0.00,0.60,0.00,0.00,0.00,0.00,0.00,0.00,0.00,0.00,0.00,0.00,0.00,0.00,0.00,0.00,296,207,7
Magnesium ZK31-T5, Forgings T5,6,96.40,0.00,3.00,0.00,0.00,0.00,0.00,0.00,0.00,0.00,0.60,0.00,0.00,0.00,0.00,0.00,0.00,0.00,0.00,0.00,0.00,0.00,0.00,0.00,0.00,290,207,7
Magnesium ZK40A-T5, Extruded T5,1,95.00,0.00,4.00,0.00,0.00,0.00,0.00,0.00,0.00,0.00,0.45,0.00,0.00,0.00,0.00,0.00,0.00,0.00,0.00,0.00,0.00,0.00,0.00,0.00,0.00,276,255,4
Magnesium ZK51A-T5, Cast T5,5,95.00,0.00,4.55,0.00,0.00,0.00,0.00,0.00,0.00,0.00,0.75,0.00,0.00,0.00,0.00,0.10,0.00,0.00,0.00,0.00,0.00,0.00,0.00,0.00,0.00,205,165,3.5
Magnesium ZK60A-F, Extruded Solids F,1,94.00,0.00,5.50,0.00,0.00,0.00,0.00,0.00,0.00,0.00,0.45,0.00,0.00,0.00,0.00,0.00,0.00,0.00,0.00,0.00,0.00,0.00,0.00,0.00,0.00,340,260,11
Magnesium ZK60A-T5, Extruded T5,1,94.00,0.00,5.50,0.00,0.00,0.00,0.00,0.00,0.00,0.00,0.45,0.00,0.00,0.00,0.00,0.00,0.00,0.00,0.00,0.00,0.00,0.00,0.00,0.00,0.00,365,305,11
Magnesium ZK60A-T5, Forgings T5,6,94.00,0.00,5.50,0.00,0.00,0.00,0.00,0.00,0.00,0.00,0.45,0.00,0.00,0.00,0.00,0.00,0.00,0.00,0.00,0.00,0.00,0.00,0.00,0.00,0.00,305,215,16
Magnesium ZK60A-T6, Forgings T6,6,94.00,0.00,5.50,0.00,0.00,0.00,0.00,0.00,0.00,0.00,0.45,0.00,0.00,0.00,0.00,0.00,0.00,0.00,0.00,0.00,0.00,0.00,0.00,0.00,0.00,325,270,11
Magnesium ZK61A-T5, Cast T5,5,93.00,0.00,6.00,0.00,0.00,0.00,0.00,0.00,0.00,0.00,0.80,0.00,0.00,0.00,0.00,0.10,0.00,0.00,0.00,0.00,0.00,0.00,0.00,0.00,0.00,310,185,10
Magnesium ZK61A-T5, Forgings T5,6,93.00,0.00,6.00,0.00,0.00,0.00,0.00,0.00,0.00,0.00,0.80,0.00,0.00,0.00,0.00,0.10,0.00,0.00,0.00,0.00,0.00,0.00,0.00,0.00,0.00,276,221,8.5
Magnesium ZK61A-T6, Cast T6,5,93.00,0.00,6.00,0.00,0.00,0.00,0.00,0.00,0.00,0.00,0.80,0.00,0.00,0.00,0.00,0.10,0.00,0.00,0.00,0.00,0.00,0.00,0.00,0.00,0.00,310,195,10
Magnesium ZM21-0, Sheet and Plate  O,6,97.50,0.00,2.00,0.50,0.00,0.00,0.00,0.00,0.00,0.00,0.00,0.00,0.00,0.00,0.00,0.00,0.00,0.00,0.00,0.00,0.00,0.00,0.00,0.00,0.00,241,117,11
Magnesium ZM21-F, Extruded Bars/Shapes F,1,97.50,0.00,2.00,0.50,0.00,0.00,0.00,0.00,0.00,0.00,0.00,0.00,0.00,0.00,0.00,0.00,0.00,0.00,0.00,0.00,0.00,0.00,0.00,0.00,0.00,234,152,8
Magnesium ZM21-F, Forgings  F,6,97.50,0.00,2.00,0.50,0.00,0.00,0.00,0.00,0.00,0.00,0.00,0.00,0.00,0.00,0.00,0.00,0.00,0.00,0.00,0.00,0.00,0.00,0.00,0.00,0.00,200,124,9
Magnesium ZM21-H24, Sheet and Plate  H24,6,97.50,0.00,2.00,0.50,0.00,0.00,0.00,0.00,0.00,0.00,0.00,0.00,0.00,0.00,0.00,0.00,0.00,0.00,0.00,0.00,0.00,0.00,0.00,0.00,0.00,248,165,6
Mg -Al-Cu-Zr,Strain Heat Treatment,6,94.50,1.00,0.00,0.00,0.00,0.00,0.00,0.00,0.00,0.00,0.50,0.00,0.00,0.00,0.00,4.00,0.00,0.00,0.00,0.00,0.00,0.00,0.00,0.00,0.00,260.00,100.00,6.00
AZ91,As cast,4,90.00,9.00,1.00,0.00,0.00,0.00,0.00,0.00,0.00,0.00,0.00,0.00,0.00,0.00,0.00,0.00,0.00,0.00,0.00,0.00,0.00,0.00,0.00,0.00,0.00,281.00,264.00,0.60
AZ91,380C pre heated,6,90.00,9.00,1.00,0.00,0.00,0.00,0.00,0.00,0.00,0.00,0.00,0.00,0.00,0.00,0.00,0.00,0.00,0.00,0.00,0.00,0.00,0.00,0.00,0.00,0.00,297,263,0.73
AZ91,420 C pre heated,6,90.00,9.00,1.00,0.00,0.00,0.00,0.00,0.00,0.00,0.00,0.00,0.00,0.00,0.00,0.00,0.00,0.00,0.00,0.00,0.00,0.00,0.00,0.00,0.00,0.00,140,136,0.47
AZ91,FHT(Solutionizing at 380 C for 8h and then at 420 C for 24h followed by hardening for 8h at 200 C),5,90.00,9.00,1.00,0.00,0.00,0.00,0.00,0.00,0.00,0.00,0.00,0.00,0.00,0.00,0.00,0.00,0.00,0.00,0.00,0.00,0.00,0.00,0.00,0.00,0.00,243,122,6.2
Mg-20%Gd,T6 (523 K),5,80.00,0.00,0.00,0.01,0.00,0.00,0.00,0.00,0.00,0.00,0.27,0.00,0.00,0.00,19.70,0.01,0.01,0.00,0.00,0.00,0.00,0.00,0.00,0.00,0.00,330.00,265.00,2.70
Mg-20%Tb,T6 (523 K),5,80.00,0.00,0.00,0.00,0.00,0.00,0.00,0.00,0.00,0.00,0.00,0.00,0.00,0.00,0.00,0.00,0.03,0.00,0.00,0.00,0.00,0.00,19.70,0.00,0.00,280.00,228.00,3.40
AZ91D,T6 (473 K),5,87.80,9.70,1.00,0.50,0.00,0.00,0.00,0.00,0.00,0.00,0.00,0.00,0.00,0.00,0.00,0.00,0.10,0.00,0.00,0.00,0.00,0.00,0.00,0.00,0.00,140.00,95.00,33.00
WE54A,T6 (523 K),5,90.50,0.00,0.00,0.00,1.00,1.00,1.00,0.00,0.00,0.00,1.00,0.00,0.00,5.50,0.00,0.00,0.00,0.00,0.00,0.00,0.00,0.00,0.00,0.00,0.00,225.00,170.00,7.50
Mg-AL-Ga,Extrusion,1,90.00,8.00,0.00,0.00,0.00,0.00,0.00,0.00,0.00,0.00,0.00,0.00,0.00,0.00,0.00,0.00,0.00,0.00,0.00,0.00,0.00,2.00,0.00,0.00,0.00,595.00,499.00,3.50
Mg-AL-Ga,Extrusion,1,89.00,9.00,0.00,0.00,0.00,0.00,0.00,0.00,0.00,0.00,0.00,0.00,0.00,0.00,0.00,0.00,0.00,0.00,0.00,0.00,0.00,2.00,0.00,0.00,0.00,613.00,474.00,1.30
Mg-AL-Ga,Extrusion,1,89.00,8.00,0.00,0.00,0.00,0.00,0.00,0.00,0.00,0.00,0.00,0.00,0.00,0.00,0.00,0.00,0.00,0.00,0.00,0.00,0.00,3.00,0.00,0.00,0.00,630.00,498.00,2.60
Mg-AL-Ga-Zn,Extrusion,1,89.00,8.00,1.00,0.00,0.00,0.00,0.00,0.00,0.00,0.00,0.00,0.00,0.00,0.00,0.00,0.00,0.00,0.00,0.00,0.00,0.00,2.00,0.00,0.00,0.00,646.00,518.00,1.91
Mg-Al-Zn-Nd,Extrusion,1,85.27,5.72,2.96,0.00,0.00,0.00,6.05,0.00,0.00,0.00,0.00,0.00,0.00,0.00,0.00,0.00,0.00,0.00,0.00,0.00,0.00,0.00,0.00,0.00,0.00,450.00,400.00,4.50
Mg-Al-Zn-Nd,Extrusion,1,84.94,4.89,4.36,0.00,0.00,0.00,5.81,0.00,0.00,0.00,0.00,0.00,0.00,0.00,0.00,0.00,0.00,0.00,0.00,0.00,0.00,0.00,0.00,0.00,0.00,490.00,420.00,2.00
Mg-Al-Zn-Nd,Extrusion,1,84.86,4.96,4.75,0.00,0.00,0.00,5.43,0.00,0.00,0.00,0.00,0.00,0.00,0.00,0.00,0.00,0.00,0.00,0.00,0.00,0.00,0.00,0.00,0.00,0.00,440.00,340.00,4.00
Mg-Si-Al,Extrusion at 623K,1,85.00,4.00,0.00,0.00,0.00,0.00,0.00,0.00,0.00,0.00,0.00,0.00,0.00,0.00,0.00,0.00,11.00,0.00,0.00,0.00,0.00,0.00,0.00,0.00,0.00,506.00,455.00,1.60
Mg-Si-Zn,Extrusion at 573K,1,85.00,0.00,4.00,0.00,0.00,0.00,0.00,0.00,0.00,0.00,0.00,0.00,0.00,0.00,0.00,0.00,11.00,0.00,0.00,0.00,0.00,0.00,0.00,0.00,0.00,532.00,479.00,1.30
AZ91,Extrusion at Room Temperature,1,90.17,9.04,0.63,0.16,0.00,0.00,0.00,0.00,0.00,0.00,0.00,0.00,0.00,0.00,0.00,0.00,0.00,0.00,0.00,0.00,0.00,0.00,0.00,0.00,0.00,399.00,322.00,12.00
AZ151,Extrusion at Room Temperature,1,83.83,15.00,0.98,0.19,0.00,0.00,0.00,0.00,0.00,0.00,0.00,0.00,0.00,0.00,0.00,0.00,0.00,0.00,0.00,0.00,0.00,0.00,0.00,0.00,0.00,395.00,387.00,0.30
ACa54,Extrusion at Room Temperature,1,91.39,5.07,0.00,0.00,0.00,0.00,0.00,0.00,0.00,3.54,0.00,0.00,0.00,0.00,0.00,0.00,0.00,0.00,0.00,0.00,0.00,0.00,0.00,0.00,0.00,493.00,470.00,7.20
ZE41,Extrusion at Room Temperature,1,94.53,0.00,4.37,0.00,0.78,0.32,0.00,0.00,0.00,0.00,0.12,0.00,0.00,0.00,0.00,0.00,0.00,0.00,0.00,0.00,0.00,0.00,0.00,0.00,0.00,421.00,405.00,18.00
WE43,Extrusion at Room Temperature,1,92.61,0.00,0.00,0.00,0.00,0.00,2.28,0.00,0.00,0.00,0.45,0.00,0.00,4.11,0.19,0.00,0.00,0.00,0.09,0.00,0.00,0.00,0.00,0.27,0.00,447.00,447.00,4.40
WE54,Extrusion at Room Temperature,1,91.89,0.00,0.00,0.00,0.00,0.00,1.68,0.00,0.00,0.00,0.26,0.00,0.00,5.29,0.27,0.00,0.00,0.00,0.00,0.00,0.00,0.00,0.00,0.51,0.00,510.00,510.00,2.70
Mg-Al-Zn-La,Extrusion at 340 C,1,85.00,9.00,1.00,0.00,0.00,5.00,0.00,0.00,0.00,0.00,0.00,0.00,0.00,0.00,0.00,0.00,0.00,0.00,0.00,0.00,0.00,0.00,0.00,0.00,0.00,410.00,342.00,15.40
Mg-Al-Zn-Nd,Extrusion at 340 C,1,85.00,9.00,1.00,0.00,0.00,0.00,5,0.00,0.00,0.00,0.00,0.00,0.00,0.00,0.00,0.00,0.00,0.00,0.00,0.00,0.00,0.00,0.00,0.00,0.00,426.00,379.00,13.00
Mg-Al-Zn-Nd,Extrusion at 250 C,1,85.00,5.00,5.00,0.00,0.00,0.00,5,0.00,0.00,0.00,0.00,0.00,0.00,0.00,0.00,0.00,0.00,0.00,0.00,0.00,0.00,0.00,0.00,0.00,0.00,475.00,425.00,14.00
Mg-Li-Al-Fe,Extrusion,1,94.70,1.20,0.00,0.00,0.00,0.00,0.00,0.00,0.00,0.00,0.00,0.00,0.00,0.00,0.00,0.00,0.00,4.10,0.00,0.00,0.00,0.00,0.00,0.00,0.00,260.00,150.00,10.00
AM20HP,Die Cast,4,97.72,2.20,0.00,0.06,0.00,0.00,0.00,0.00,0.00,0.00,0.00,0.00,0.00,0.00,0.00,0.00,0.01,0.00,0.00,0.00,0.00,0.00,0.00,0.00,0.01,190.00,110.00,11.00
AM50HP,Die Cast,4,94.72,5.10,0.00,0.15,0.00,0.00,0.00,0.00,0.00,0.00,0.00,0.00,0.00,0.00,0.00,0.00,0.01,0.00,0.00,0.00,0.00,0.00,0.00,0.00,0.01,210.00,130.00,8.50
AE42,Die Cast,4,94.43,4.58,0.00,0.24,0.00,0.00,0.00,0.00,0.00,0.00,0.00,0.00,0.00,0.00,0.00,0.00,0.75,0.00,0.00,0.00,0.00,0.00,0.00,0.00,0.00,240.00,115.00,17.50
AS41,Die Cast,4,89.98,3.90,0.00,0.35,0.00,0.00,0.00,0.00,0.00,0.00,0.00,0.00,0.00,0.00,0.00,0.00,0.01,0.00,0.00,0.00,0.00,0.00,0.00,0.00,0.00,255.00,135.00,15.00
Mg-Al-Zn-Mn,As cast,4,90.00,9.00,0.80,0.20,0.00,0.00,0.00,0.00,0.00,0.00,0.00,0.00,0.00,0.00,0.00,0.00,0.00,0.00,0.00,0.00,0.00,0.00,0.00,0.00,0.00,222.00,106.00,5.30
Mg-Al-Zn-Mn-Sb,As cast,4,89.85,9.00,0.80,0.20,0.00,0.00,0.00,0.00,0.00,0.00,0.00,0.00,0.00,0.00,0.00,0.00,0.00,0.00,0.00,0.00,0.15,0.00,0.00,0.00,0.00,238.00,134.00,3.30
Mg-Al-Zn-Mn-Sb,As cast,4,89.65,9.00,0.80,0.20,0.00,0.00,0.00,0.00,0.00,0.00,0.00,0.00,0.00,0.00,0.00,0.00,0.00,0.00,0.00,0.00,0.35,0.00,0.00,0.00,0.00,264.00,177.00,4.50
Mg-Al-Zn-Mn-Sb,As cast,4,89.30,9.00,0.80,0.20,0.00,0.00,0.00,0.00,0.00,0.00,0.00,0.00,0.00,0.00,0.00,0.00,0.00,0.00,0.00,0.00,0.70,0.00,0.00,0.00,0.00,257.00,172.00,4.40
Mg-Al-Zn-Mn-Sb,As cast,4,89.00,9.00,0.80,0.20,0,0,0,0.00,0.00,0.00,0.00,0.00,0.00,0.00,0.00,0.00,0,0,0,0.00,1.00,0.00,0.00,0.00,0.00,244.00,165.00,2.70
Mg-Li,Extrusion,1,94.50,0.00,0.00,0.00,0.00,0.00,0.00,0.00,0.00,0.00,0.00,0.00,0.00,0.00,0.00,0.00,0.00,5.50,0.00,0.00,0.00,0.00,0.00,0.00,0.00,131.50,70.00,52.30
Mg-Li,Extrusion,1,91.50,0.00,0.00,0.00,0.00,0.00,0.00,0.00,0.00,0.00,0.00,0.00,0.00,0.00,0.00,0.00,0.00,8.50,0.00,0.00,0.00,0.00,0.00,0.00,0.00,121.20,85.80,65.20
Mg-Li-Y,Extrusion,1,90.50,0.00,0.00,0.00,0.00,0.00,0.00,0.00,0.00,0.00,0.00,0.00,0.00,1.00,0.00,0.00,0.00,8.50,0.00,0.00,0.00,0.00,0.00,0.00,0.00,121.20,90.40,64.00
Mg-Al-Ca,Extruded at Room Temperature,1,85.60,9.10,0.00,0.00,0.00,0.00,0.00,0.00,0.00,5.30,0.00,0.00,0.00,0.00,0.00,0.00,0.00,0.00,0.00,0.00,0.00,0.00,0.00,0.00,0.00,565.00,496.00,1.00
Mg-Al-Ca,Heat treatment for 1h at 300 C,5,85.60,9.10,0.00,0.00,0.00,0.00,0.00,0.00,0.00,5.30,0.00,0.00,0.00,0.00,0.00,0.00,0.00,0.00,0.00,0.00,0.00,0.00,0.00,0.00,0.00,545.00,474.00,4.70
Mg-Al-Ca,Heat treatment for 1h at 400C,5,85.60,9.10,0.00,0.00,0.00,0.00,0.00,0.00,0.00,5.30,0.00,0.00,0.00,0.00,0.00,0.00,0.00,0.00,0.00,0.00,0.00,0.00,0.00,0.00,0.00,461.00,417.00,3.10
Mg-Al-RE,Extrusion at 150 C,1,91.84,5.59,0.63,0.12,0.77,0.55,0.44,0.05,0.00,0.00,0.00,0.00,0.00,0.00,0.00,0.00,0.00,0.00,0.00,0.00,0.00,0.00,0.00,0.00,0.00,154.00,72.00,6.31
Mg-Al-RE,Extrusion at 150 C,1,90.27,5.07,0.496,0.13,1.68,1.23,0.99,0.11,0.00,0.00,0.00,0.00,0.00,0.00,0.00,0.00,0.00,0.00,0.00,0.00,0.00,0.00,0.00,0.00,0.00,160.00,72.00,5.85
Mg-Al-RE,Extrusion at 150 C,1,87.24,5.28,0.584,0.12,2.90,2.67,1.66,0.19,0.00,0.00,0.00,0.00,0.00,0.00,0.00,0.00,0.00,0.00,0.00,0.00,0.00,0.00,0.00,0.00,0.00,156.00,84.00,5.60
Mg-Al-Mn-RE,Die Cast,4,93.40,4.00,0.00,0.20,0.80,0.80,0.80,0.00,0.00,0.00,0.00,0.00,0.00,0.00,0.00,0.00,0.00,0.00,0.00,0.00,0.00,0.00,0.00,0.00,0.00,234.00,145.00,11.00
Magnesium AM100A-T61,Sand Cast at 735 C - 845 C,3,90.00,9.20,0.30,0.10,0.00,0.00,0.00,0.00,0.00,0.00,0.00,0.00,0.00,0.00,0.00,0.10,0.30,0.00,0.00,0.00,0.00,0.00,0.00,0.00,0.00,275.00,150.00,1.00
Magnesium HK31A,T6 Cast,5,96.00,0.00,0.30,0.00,0.00,0.00,0.00,0.00,0.00,0.00,1.00,0.00,0.00,0.00,0.00,0.10,0.00,0.00,0.00,2.60,0.00,0.00,0.00,0.00,0.00,220.00,120.00,8.00
Name,Condition,,,Condition,Mg,Sn,Zn,Al,Ca,Zr,Ag,Ho,Mn,Y,Gd,Cu,Si,Sr,Li,Sc,Tb,Dy,Er,Ce,Nd,La,Yb,Th,Sb,Pr,Ga,,UTS,YS,Ductility
Mg-Zn-Ho,Extrusion(230 degree C),,,1,93.00,0.00,6.00,0.00,0.00,0.00,0.00,1.00,0.00,0.00,0.00,0.00,0.00,0.00,0.00,0.00,0.00,0.00,0.00,0.00,0.00,0.00,0.00,0.00,0.00,0.00,0.00,,280,200,15
Mg-Zn-Ho,Extrusion(210 degree C),1,Extruded,1,96.90,0.00,2.70,0.00,0.00,0.00,0.00,1.40,0.00,0.00,0.00,0.00,0.00,0.00,0.00,0.00,0.00,0.00,0.00,0.00,0.00,0.00,0.00,0.00,0.00,0.00,0.00,,208,300,20
AZ61-A2,Extrusion,2,ECAP-ECAE,1,92.23,0.00,0.74,6.76,0.00,0.00,0.00,0.00,0.22,0.00,0.00,0.00,0.04,0.00,0.00,0.00,0.00,0.00,0.00,0.00,0.00,0.00,0.00,0.00,0.00,0.00,0.00,,297,319,18
AZ80-39,Extrusion,3,"Cast  (sand, slow cool)",1,90.66,0.00,0.60,8.40,0.00,0.00,0.00,0.00,0.30,0.00,0.00,0.00,0.03,0.00,0.00,0.00,0.00,0.00,0.00,0.00,0.00,0.00,0.00,0.00,0.00,0.00,0.00,,329,333,13
AZ31B-L,Extrusion,4,"Cast (Die cast, HPDC, fast cool)",1,96.28,0.00,0.60,2.80,0.00,0.00,0.00,0.00,0.32,0.00,0.00,0.00,0.00,0.00,0.00,0.00,0.00,0.00,0.00,0.00,0.00,0.00,0.00,0.00,0.00,0.00,0.00,,279,301,23
AZ61A1-L,Extrusion,5,"Cast (Any cast type, then heat treated)",1,93.31,0.00,0.60,5.80,0.00,0.00,0.00,0.00,0.29,0.00,0.00,0.00,0.00,0.00,0.00,0.00,0.00,0.00,0.00,0.00,0.00,0.00,0.00,0.00,0.00,0.00,0.00,,298,296,20
AJ42,Extrusion,6,Wrought (rolled),1,93.70,0.00,0.00,4.00,0.00,0.00,0.00,0.00,0.30,0.00,0.00,0.00,0.00,2.00,0.00,0.00,0.00,0.00,0.00,0.00,0.00,0.00,0.00,0.00,0.00,0.00,0.00,,296.4,262,6.2
AJC421,Extrusion,,,1,92.70,0.00,0.00,4.00,1.00,0.00,0.00,0.00,0.30,0.00,0.00,0.00,0.00,2.00,0.00,0.00,0.00,0.00,0.00,0.00,0.00,0.00,0.00,0.00,0.00,0.00,0.00,,326.7,299,3.6
AZ31(R 10),Extrusion,,,1,95.87,0.00,0.83,2.95,0.00,0.00,0.00,0.00,0.32,0.00,0.00,0.00,0.02,0.00,0.00,0.00,0.00,0.00,0.00,0.00,0.00,0.00,0.00,0.00,0.00,0.00,0.00,,248,194,14
AZ31(R 100),Extrusion,,,1,95.87,0.00,0.83,2.95,0.00,0.00,0.00,0.00,0.32,0.00,0.00,0.00,0.02,0.00,0.00,0.00,0.00,0.00,0.00,0.00,0.00,0.00,0.00,0.00,0.00,0.00,0.00,,230,212,17
Mg-Gd-Y-Zr,Extrusion,,,1,86.50,0.00,0.50,0.00,0.00,0.00,0.00,0.00,0.00,3.00,10.00,0.00,0.00,0.00,0.00,0.00,0.00,0.00,0.00,0.00,0.00,0.00,0.00,0.00,0.00,0.00,0.00,,397,311,4
Mg -Zn-Gd,Extrusion,,,1,95.90,0.00,3.50,0.00,0.00,0.00,0.00,0.00,0.00,0.00,0.60,0.00,0.00,0.00,0.00,0.00,0.00,0.00,0.00,0.00,0.00,0.00,0.00,0.00,0.00,0.00,0.00,,117,214,16.5
LAZ1010,Extrusion,,,1,88.35,0.00,0.43,0.95,0.00,0.00,0.00,0.00,0.00,0.00,0.00,0.00,0.00,0.00,10.27,0.00,0.00,0.00,0.00,0.00,0.00,0.00,0.00,0.00,0.00,0.00,0.00,,149.9,128.4,46.1
LAZ1010Sc,Extrusion,,,1,88.10,0.00,0.46,1.02,0.00,0.00,0.00,0.00,0.00,0.00,0.00,0.00,0.00,0.00,10.41,0.01,0.00,0.00,0.00,0.00,0.00,0.00,0.00,0.00,0.00,0.00,0.00,,155.8,129.4,45.3
Mg-Zn-Y-Zr(Alloy 2) (300 C),Extrusion (300 C),,,1,92.70,0.00,5.53,0.00,0.00,0.42,0.00,0.00,0.00,1.35,0.00,0.00,0.00,0.00,0.00,0.00,0.00,0.00,0.00,0.00,0.00,0.00,0.00,0.00,0.00,0.00,0.00,,340,285,10
Mg-Zn-Y-Zr(Alloy 1) (300 C),Extrusion (300 C),,,1,93.33,0.00,5.54,0.00,0.00,0.42,0.00,0.00,0.00,0.74,0.00,0.00,0.00,0.00,0.00,0.00,0.00,0.00,0.00,0.00,0.00,0.00,0.00,0.00,0.00,0.00,0.00,,325,262,12.8
Mg-Zn-Y-Zr(Alloy 3) (300 C),Extrusion (300 C),,,1,92.36,0.00,5.55,0.00,0.00,0.37,0.00,0.00,0.00,1.72,0.00,0.00,0.00,0.00,0.00,0.00,0.00,0.00,0.00,0.00,0.00,0.00,0.00,0.00,0.00,0.00,0.00,,335,264,15
Mg-Zn-Ca (583 K),Extrusion,,,1,98.50,0.00,1.00,0.00,0.50,0.00,0.00,0.00,0.00,0.00,0.00,0.00,0.00,0.00,0.00,0.00,0.00,0.00,0.00,0.00,0.00,0.00,0.00,0.00,0.00,0.00,0.00,,300,297,44
Mg-Zn-Y,Extrusion,,,1,96.00,0.00,2.00,0.00,0.00,0.00,0.00,0.00,0.00,2.00,0.00,0.00,0.00,0.00,0.00,0.00,0.00,0.00,0.00,0.00,0.00,0.00,0.00,0.00,0.00,0.00,0.00,,410,380,23
Mg-Gd-Y-Zn-Zr (1),Hot Extrusion,,,1,95.50,0.00,0.70,0.00,0.00,0.20,0.00,0.00,0.00,1.80,1.80,0.00,0.00,0.00,0.00,0.00,0.00,0.00,0.00,0.00,0.00,0.00,0.00,0.00,0.00,0.00,0.00,,542,473,8
Mg-Zn-Y (1),Extrusion,,,1,97.00,0.00,1.00,0.00,0.00,0.00,0.00,0.00,0.00,2.00,0.00,0.00,0.00,0.00,0.00,0.00,0.00,0.00,0.00,0.00,0.00,0.00,0.00,0.00,0.00,0.00,0.00,,342,360,6
Mg-Sn-Zn-Mn,Extrusion,,,1,96.80,2.10,1.00,0.00,0.00,0.00,0.00,0.00,0.10,0.00,0.00,0.00,0.00,0.00,0.00,0.00,0.00,0.00,0.00,0.00,0.00,0.00,0.00,0.00,0.00,0.00,0.00,,320,260,12
Mg-Ca-Zn(1),Extrusion,,,1,98.20,0.00,1.80,0.00,1.00,0.00,0.00,0.00,0.00,0.00,0.00,0.00,0.00,0.00,0.00,0.00,0.00,0.00,0.00,0.00,0.00,0.00,0.00,0.00,0.00,0.00,0.00,,329,291,15.8
Mg-Zn-Tb,Extrusion,,,1,97.00,0.00,2.50,0.00,0.00,0.00,0.00,0.00,0.00,0.00,0.00,0.00,0.00,0.00,0.00,0.00,0.50,0.00,0.00,0.00,0.00,0.00,0.00,0.00,0.00,0.00,0.00,,345,315,13.6
Mg-Zn-Dy,Extrusion,,,1,97.00,0.00,2.50,0.00,0.00,0.00,0.00,0.00,0.00,0.00,0.00,0.00,0.00,0.00,0.00,0.00,0.00,0.50,0.00,0.00,0.00,0.00,0.00,0.00,0.00,0.00,0.00,,338,305,19.5
Mg-Zn-Er,Extrusion,,,1,97.00,0.00,2.50,0.00,0.00,0.00,0.00,0.00,0.00,0.00,0.00,0.00,0.00,0.00,0.00,0.00,0.00,0.00,0.50,0.00,0.00,0.00,0.00,0.00,0.00,0.00,0.00,,341,305,17.9
M1A,Extrusion,,,1,98.80,0.00,0.00,0.00,0.00,0.00,0.00,0.00,1.20,0.00,0.00,0.00,0.00,0.00,0.00,0.00,0.00,0.00,0.00,0.00,0.00,0.00,0.00,0.00,0.00,0.00,0.00,,268,192,12
ZM21,Extrusion,,,1,97.50,0.00,2.00,0.00,0.00,0.00,0.00,0.00,0.50,0.00,0.00,0.00,0.00,0.00,0.00,0.00,0.00,0.00,0.00,0.00,0.00,0.00,0.00,0.00,0.00,0.00,0.00,,258,155,23
LZ111,ECAE,,,2,88.27,0.00,1.02,0.01,0.00,0.00,0.00,0.00,0.00,0.00,0.00,0.00,0.00,0.00,10.70,0.00,0.00,0.00,0.00,0.00,0.00,0.00,0.00,0.00,0.00,0.00,0.00,,100,130,32
LZ91,ECAE,,,2,90.25,0.00,0.93,0.01,0.00,0.00,0.00,0.00,0.01,0.00,0.00,0.00,0.00,0.00,8.81,0.00,0.00,0.00,0.00,0.00,0.00,0.00,0.00,0.00,0.00,0.00,0.00,,100,140,31
LZM910,ECAE,,,2,90.06,0.00,0.96,0.00,0.00,0.00,0.00,0.00,0.16,0.00,0.00,0.00,0.00,0.00,8.82,0.00,0.00,0.00,0.00,0.00,0.00,0.00,0.00,0.00,0.00,0.00,0.00,,90,130,22
LZAM9110,ECAE,,,2,88.80,0.00,1.05,0.93,0.00,0.00,0.00,0.00,0.18,0.00,0.00,0.00,0.00,0.00,9.04,0.00,0.00,0.00,0.00,0.00,0.00,0.00,0.00,0.00,0.00,0.00,0.00,,105,145,25
LAZM9310,ECAE,,,2,86.93,0.00,0.99,2.82,0.00,0.00,0.00,0.00,0.17,0.00,0.00,0.00,0.00,0.00,9.09,0.00,0.00,0.00,0.00,0.00,0.00,0.00,0.00,0.00,0.00,0.00,0.00,,110,160,27
Mg-0.2Ce,Extrusion,,,1,99.13,0.00,0.01,0.01,0.00,0.00,0.00,0.00,0.02,0.00,0.00,0.01,0.50,0.00,0.00,0.00,0.00,0.00,0.00,0.23,0.00,0.00,0.00,0.00,0.00,0.00,0.00,,205,80,20.6
Mg-3Al-0.2Ce,Extrusion,,,1,95.49,0.00,0.01,3.70,0.00,0.00,0.00,0.00,0.02,0.00,0.00,0.01,0.50,0.00,0.00,0.00,0.00,0.00,0.00,0.27,0.00,0.00,0.00,0.00,0.00,0.00,0.00,,240,110,17.3
Z6,Extrusion (T5D),,,1,94.00,0.00,6.00,0.00,0.00,0.00,0.00,0.00,0.00,0.00,0.00,0.00,0.00,0.00,0.00,0.00,0.00,0.00,0.00,0.00,0.00,0.00,0.00,0.00,0.00,0.00,0.00,,305,260,20.5
ZQ61,Extrusion (T5D),,,1,93.00,0.00,6.00,0.00,0.00,0.00,1.00,0.00,0.00,0.00,0.00,0.00,0.00,0.00,0.00,0.00,0.00,0.00,0.00,0.00,0.00,0.00,0.00,0.00,0.00,0.00,0.00,,315,270,24
ZQ62,Extrusion (T5D),,,1,92.00,0.00,6.00,0.00,0.00,0.00,2.00,0.00,0.00,0.00,0.00,0.00,0.00,0.00,0.00,0.00,0.00,0.00,0.00,0.00,0.00,0.00,0.00,0.00,0.00,0.00,0.00,,325,290,20
ZQ63,Extrusion (T5D),,,1,91.00,0.00,6.00,0.00,0.00,0.00,3.00,0.00,0.00,0.00,0.00,0.00,0.00,0.00,0.00,0.00,0.00,0.00,0.00,0.00,0.00,0.00,0.00,0.00,0.00,0.00,0.00,,320,275,21.5
Mg-Ca-Zn(2),Casting and Extrusion,,,1,95.50,0.00,4.00,0.00,0.50,0.00,0.00,0.00,0.00,0.00,0.00,0.00,0.00,0.00,0.00,0.00,0.00,0.00,0.00,0.00,0.00,0.00,0.00,0.00,0.00,0.00,0.00,,211,273,34
Mg-Gd-Y-Zr(1),Extrusion - T5,,,1,87.50,0.00,0.00,0.00,0.00,0.50,0.00,0.00,0.00,2.00,10.00,0.00,0.00,0.00,0.00,0.00,0.00,0.00,0.00,0.00,0.00,0.00,0.00,0.00,0.00,0.00,0.00,,362,239,4.7
Mg-Gd-Y-Zr(2),Extrusion(673K),,,1,87.50,0.00,0.00,0.00,0.00,0.50,0.00,0.00,0.00,2.00,10.00,0.00,0.00,0.00,0.00,0.00,0.00,0.00,0.00,0.00,0.00,0.00,0.00,0.00,0.00,0.00,0.00,,403,311,15.3
Mg-Zn-Y(2),Extrusion,,,1,95.00,0.00,4.20,0.00,0.00,0.00,0.00,0.00,0.00,0.80,0.00,0.00,0.00,0.00,0.00,0.00,0.00,0.00,0.00,0.00,0.00,0.00,0.00,0.00,0.00,0.00,0.00,,370,220,17.2
Mg-Zn-Y(3),Extrusion,,,1,92.50,0.00,6.40,0.00,0.00,0.00,0.00,0.00,0.00,0.90,0.00,0.00,0.00,0.00,0.00,0.00,0.00,0.00,0.00,0.00,0.00,0.00,0.00,0.00,0.00,0.00,0.00,,321,213,41
Mg-Gd-Nd-Zn-Zr,Extrusion,,,1,88.10,0.00,0.30,0.00,0.00,0.60,0.00,0.00,0.00,2.00,8.00,0.00,0.00,0.00,0.00,0.00,0.00,0.00,0.00,0.00,5.00,0.00,0.00,0.00,0.00,0.00,0.00,,206,153,25.4
AZ91,Extrusion,,,1,90.07,0.00,0.80,9.00,0.00,0.00,0.00,0.00,0.13,0.00,0.00,0.00,0.00,0.00,0.00,0.00,0.00,0.00,0.00,0.00,0.00,0.00,0.00,0.00,0.00,0.00,0.00,,327,307,4.5
AZ91(1),Extrusion(300K),,,1,90.07,0.00,0.80,9.00,0.00,0.00,0.00,0.00,0.13,0.00,0.00,0.00,0.00,0.00,0.00,0.00,0.00,0.00,0.00,0.00,0.00,0.00,0.00,0.00,0.00,0.00,0.00,,307,296,13.7
Mg-Li-Zn-Y,Extrusion,,,1,88.23,0.00,3.12,0.00,0.00,0.00,0.00,0.00,0.00,0.61,0.00,0.00,0.00,0.00,8.04,0.00,0.00,0.00,0.00,0.00,0.00,0.00,0.00,0.00,0.00,0.00,0.00,,222,148,30.7
Mg-Li-Zn-Y(1),Extrusion,,,1,84.41,0.00,6.47,0.00,0.00,0.00,0.00,0.00,0.00,1.26,0.00,0.00,0.00,0.00,7.86,0.00,0.00,0.00,0.00,0.00,0.00,0.00,0.00,0.00,0.00,0.00,0.00,,239,159,20.4
Mg-Li-Zn-Y(2),Extrusion,,,1,81.29,0.00,9.25,0.00,0.00,0.00,0.00,0.00,0.00,1.79,0.00,0.00,0.00,0.00,7.67,0.00,0.00,0.00,0.00,0.00,0.00,0.00,0.00,0.00,0.00,0.00,0.00,,247,166,17.1
Mg-Al-Ca-Mn,Extrusion,,,1,92.80,0.00,0.00,3.50,3.30,0.00,0.00,0.00,0.40,0.00,0.00,0.00,0.00,0.00,0.00,0.00,0.00,0.00,0.00,0.00,0.00,0.00,0.00,0.00,0.00,0.00,0.00,,420,410,5.6
Mg-Sn-Zn-Al(1),Extrusion,,,1,86.00,4.00,2.00,8.00,0.00,0.00,0.00,0.00,0.00,0.00,0.00,0.00,0.00,0.00,0.00,0.00,0.00,0.00,0.00,0.00,0.00,0.00,0.00,0.00,0.00,0.00,0.00,,415,371,9.1
Mg-Gd-Er-Zr,Slow speed Extrusion,,,1,91.50,0.00,0.50,8.00,0.00,0.00,0.00,0.00,0.00,0.00,0.00,0.00,0.00,0.00,0.00,0.00,0.00,0.00,0.00,0.00,0.00,0.00,0.00,0.00,0.00,0.00,0.00,,437,403,10.7
Mg-Gd-Zr,Hot Extrusion,,,1,85.90,0.00,0.00,0.00,0.00,0.40,0.00,0.00,0.00,0.00,11.80,0.00,0.00,0.00,0.00,0.00,0.00,0.00,1.90,0.00,0.00,0.00,0.00,0.00,0.00,0.00,0.00,,500,455,12
Mg-Gd-Zr(1),He + R,,,1,85.50,0.00,0.00,0.00,0.00,0.50,0.00,0.00,0.00,0.00,14.00,0.00,0.00,0.00,0.00,0.00,0.00,0.00,0.00,0.00,0.00,0.00,0.00,0.00,0.00,0.00,0.00,,375,305,3.5
Mg-Y-Gd-Zr(3),He,,,1,74.40,0.00,0.00,0.00,0.00,0.00,0.00,0.00,0.00,0.00,25.60,0.00,0.00,0.00,0.00,0.00,0.00,0.00,0.00,0.00,0.00,0.00,0.00,0.00,0.00,0.00,0.00,,353,320,0.4
Mg-Gd-Y-Zn-Zr (2),Cast + T6,,,5,84.20,0.00,0.00,0.00,0.00,0.70,0.00,0.00,0.00,3.80,11.30,0.00,0.00,0.00,0.00,0.00,0.00,0.00,0.00,0.00,0.00,0.00,0.00,0.00,0.00,0.00,0.00,,330,300,2
Mg-Gd-Y-Zn-Zr (3),Cast + T6,,,5,83.60,0.00,0.70,0.00,0.00,0.70,0.00,0.00,0.00,3.80,11.20,0.00,0.00,0.00,0.00,0.00,0.00,0.00,0.00,0.00,0.00,0.00,0.00,0.00,0.00,0.00,0.00,,310,300,2
Mg-Gd-Y-Zn-Zr (4),Cast + T6,,,5,82.10,0.00,2.30,0.00,0.00,0.70,0.00,0.00,0.00,3.80,11.10,0.00,0.00,0.00,0.00,0.00,0.00,0.00,0.00,0.00,0.00,0.00,0.00,0.00,0.00,0.00,0.00,,310,260,12
Mg-Gd-Nd-Zr,Cast + T6,,,5,82.62,0.00,1.69,0.00,0.00,0.49,0.00,0.00,0.00,4.10,11.10,0.00,0.00,0.00,0.00,0.00,0.00,0.00,0.00,0.00,0.00,0.00,0.00,0.00,0.00,0.00,0.00,,361,231,4
Mg-Gd-Ag-Zr,Cast + T6,,,5,86.50,0.00,0.00,0.00,0.00,0.50,0.00,0.00,0.00,0.00,11.00,0.00,0.00,0.00,0.00,0.00,0.00,0.00,0.00,0.00,2.00,0.00,0.00,0.00,0.00,0.00,0.00,,350,230,2.3
Mg-Gd-Y-Zn-Zr (5),Cast + T6,,,5,79.55,0.00,0.00,0.00,0.00,0.34,1.88,0.00,0.00,0.00,18.23,0.00,0.00,0.00,0.00,0.00,0.00,0.00,0.00,0.00,0.00,0.00,0.00,0.00,0.00,0.00,0.00,,414,293,2.2
Mg-Zn-Ca-La,Extruded + T5,,,1,82.07,0.00,1.62,0.00,0.00,0.65,0.00,0.00,0.00,5.66,10.00,0.00,0.00,0.00,0.00,0.00,0.00,0.00,0.00,0.00,0.00,0.00,0.00,0.00,0.00,0.00,0.00,,542,473,8
Mg-Y-Zn-Zr(1),Hot Extrusion,,,1,96.80,0.00,2.50,0.00,0.30,0.00,0.00,0.00,0.00,0.00,0.00,0.00,0.00,0.00,0.00,0.00,0.00,0.00,0.00,0.00,0.00,0.40,0.00,0.00,0.00,0.00,0.00,,341,325,15
Mg-Gd-Y-Zn-Zr,Hot Extrusion,,,1,93.94,0.00,5.00,0.00,0.00,0.16,0.00,0.00,0.00,0.90,0.00,0.00,0.00,0.00,0.00,0.00,0.00,0.00,0.00,0.00,0.00,0.00,0.00,0.00,0.00,0.00,0.00,,363,317,12
ZK60,Hot Extrusion,,,1,95.50,0.00,0.70,0.00,0.00,0.20,0.00,0.00,0.00,1.80,1.80,0.00,0.00,0.00,0.00,0.00,0.00,0.00,0.00,0.00,0.00,0.00,0.00,0.00,0.00,0.00,0.00,,542,473,8
ZKE600,Extrusion,,,1,93.50,0.00,6.00,0.00,0.00,0.50,0.00,0.00,0.00,0.00,0.00,0.00,0.00,0.00,0.00,0.00,0.00,0.00,0.00,0.00,0.00,0.00,0.00,0.00,0.00,0.00,0.00,,324,255,27
ZKE601,Extrusion,,,1,93.00,0.00,6.00,0.00,0.00,0.50,0.00,0.00,0.00,0.00,0.00,0.00,0.00,0.00,0.00,0.00,0.00,0.00,0.00,0.50,0.00,0.00,0.00,0.00,0.00,0.00,0.00,,329,260,22
ZKE602,Extrusion,,,1,92.50,0.00,6.00,0.00,0.00,0.50,0.00,0.00,0.00,0.00,0.00,0.00,0.00,0.00,0.00,0.00,0.00,0.00,0.00,1.00,0.00,0.00,0.00,0.00,0.00,0.00,0.00,,349,314,21
AM30,Extrusion,,,1,92.00,0.00,6.00,0.00,0.00,0.50,0.00,0.00,0.00,0.00,0.00,0.00,0.00,0.00,0.00,0.00,0.00,0.00,0.00,1.50,0.00,0.00,0.00,0.00,0.00,0.00,0.00,,349,330,19
TAZ7111,Extrusion,,,1,96.21,0.00,0.06,3.40,0.00,0.00,0.00,0.00,0.33,0.00,0.00,0.00,0.00,0.00,0.00,0.00,0.00,0.00,0.00,0.00,0.00,0.00,0.00,0.00,0.00,0.00,0.00,,240,170,12
TAZ7111(2),Extrusion(400K),,,1,93.00,7.00,1.00,1.00,0.00,0.00,0.00,0.00,0.00,0.00,0.00,0.00,0.00,0.00,0.00,0.00,0.00,0.00,0.00,0.00,0.00,0.00,0.00,0.00,0.00,0.00,0.00,,271,180,14.8
TAZ7111(3),Extrusion(450K),,,1,93.00,7.00,1.00,1.00,0.00,0.00,0.00,0.00,0.00,0.00,0.00,0.00,0.00,0.00,0.00,0.00,0.00,0.00,0.00,0.00,0.00,0.00,0.00,0.00,0.00,0.00,0.00,,305,240,12
Li0 (ED rotation),Extrusion(500K),,,1,93.00,7.00,1.00,1.00,0.00,0.00,0.00,0.00,0.00,0.00,0.00,0.00,0.00,0.00,0.00,0.00,0.00,0.00,0.00,0.00,0.00,0.00,0.00,0.00,0.00,0.00,0.00,,318,262,10.4
Li0 (45 rotation),Extrusion,,,1,96.27,0.00,0.75,2.62,0.00,0.00,0.00,0.00,0.36,0.00,0.00,0.00,0.00,0.00,0.00,0.00,0.00,0.00,0.00,0.00,0.00,0.00,0.00,0.00,0.00,0.00,0.00,,250,177,15
Li0 (TD rotation),Extrusion,,,1,96.27,0.00,0.75,2.62,0.00,0.00,0.00,0.00,0.36,0.00,0.00,0.00,0.00,0.00,0.00,0.00,0.00,0.00,0.00,0.00,0.00,0.00,0.00,0.00,0.00,0.00,0.00,,228,91,23
Li1 (ED rotation),Extrusion,,,1,96.27,0.00,0.75,2.62,0.00,0.00,0.00,0.00,0.36,0.00,0.00,0.00,0.00,0.00,0.00,0.00,0.00,0.00,0.00,0.00,0.00,0.00,0.00,0.00,0.00,0.00,0.00,,227,70,16
Li1 (45 rotation),Extrusion,,,1,95.40,0.00,0.76,2.52,0.00,0.00,0.00,0.00,0.39,0.00,0.00,0.00,0.00,0.00,0.93,0.00,0.00,0.00,0.00,0.00,0.00,0.00,0.00,0.00,0.00,0.00,0.00,,246,168,14
Li1 (TD rotation),Extrusion,,,1,95.40,0.00,0.76,2.52,0.00,0.00,0.00,0.00,0.39,0.00,0.00,0.00,0.00,0.00,0.93,0.00,0.00,0.00,0.00,0.00,0.00,0.00,0.00,0.00,0.00,0.00,0.00,,227,116,26
Li3 (ED rotation),Extrusion,,,1,95.40,0.00,0.76,2.52,0.00,0.00,0.00,0.00,0.39,0.00,0.00,0.00,0.00,0.00,0.93,0.00,0.00,0.00,0.00,0.00,0.00,0.00,0.00,0.00,0.00,0.00,0.00,,243,109,21
Li3 (45 rotation),Extrusion,,,1,93.33,0.00,0.78,2.61,0.00,0.00,0.00,0.00,0.35,0.00,0.00,0.00,0.00,0.00,2.93,0.00,0.00,0.00,0.00,0.00,0.00,0.00,0.00,0.00,0.00,0.00,0.00,,232,157,18
Li3 (TD rotation),Extrusion,,,1,93.33,0.00,0.78,2.61,0.00,0.00,0.00,0.00,0.35,0.00,0.00,0.00,0.00,0.00,2.93,0.00,0.00,0.00,0.00,0.00,0.00,0.00,0.00,0.00,0.00,0.00,0.00,,213,101,30
Li5 (ED rotation),Extrusion,,,1,93.33,0.00,0.78,2.61,0.00,0.00,0.00,0.00,0.35,0.00,0.00,0.00,0.00,0.00,2.93,0.00,0.00,0.00,0.00,0.00,0.00,0.00,0.00,0.00,0.00,0.00,0.00,,233,91,27
Li5 (45 rotation),Extrusion,,,1,91.62,0.00,0.79,2.53,0.00,0.00,0.00,0.00,0.27,0.00,0.00,0.00,0.00,0.00,4.79,0.00,0.00,0.00,0.00,0.00,0.00,0.00,0.00,0.00,0.00,0.00,0.00,,229,161,18
Li5 (TD rotation),Extrusion,,,1,91.62,0.00,0.79,2.53,0.00,0.00,0.00,0.00,0.27,0.00,0.00,0.00,0.00,0.00,4.79,0.00,0.00,0.00,0.00,0.00,0.00,0.00,0.00,0.00,0.00,0.00,0.00,,210,112,31
Z6(1),Extrusion,,,1,91.62,0.00,0.79,2.53,0.00,0.00,0.00,0.00,0.27,0.00,0.00,0.00,0.00,0.00,4.79,0.00,0.00,0.00,0.00,0.00,0.00,0.00,0.00,0.00,0.00,0.00,0.00,,242,113,25
M1,Extrusion + T6 aging,,,1,93.80,0.00,6.20,0.00,0.00,0.00,0.00,0.00,0.00,0.00,0.00,0.00,0.00,0.00,0.00,0.00,0.00,0.00,0.00,0.00,0.00,0.00,0.00,0.00,0.00,0.00,0.00,,318,275,17.1
M1(1),Extrusion (slow),,,1,99.01,0.00,0.00,0.00,0.00,0.00,0.00,0.00,0.99,0.00,0.00,0.00,0.00,0.00,0.00,0.00,0.00,0.00,0.00,0.00,0.00,0.00,0.00,0.00,0.00,0.00,0.00,,243,183,6.1
ME11,Extrusion (fast),,,1,99.01,0.00,0.00,0.00,0.00,0.00,0.00,0.00,0.99,0.00,0.00,0.00,0.00,0.00,0.00,0.00,0.00,0.00,0.00,0.00,0.00,0.00,0.00,0.00,0.00,0.00,0.00,,261,189,5.3
ME11(1),Extrusion (slow),,,1,98.19,0.00,0.00,0.00,0.00,0.00,0.00,0.00,0.95,0.00,0.00,0.00,0.00,0.00,0.00,0.00,0.00,0.00,0.00,0.86,0.00,0.00,0.00,0.00,0.00,0.00,0.00,,300,288,15.6
MW01,Extrusion (fast),,,1,98.19,0.00,0.00,0.00,0.00,0.00,0.00,0.00,0.95,0.00,0.00,0.00,0.00,0.00,0.00,0.00,0.00,0.00,0.00,0.86,0.00,0.00,0.00,0.00,0.00,0.00,0.00,,251,189,18.6
MW01(1),Extrusion (slow),,,1,98.48,0.00,0.00,0.00,0.00,0.00,0.00,0.00,0.20,1.32,0.00,0.00,0.00,0.00,0.00,0.00,0.00,0.00,0.00,0.00,0.00,0.00,0.00,0.00,0.00,0.00,0.00,,258,232,15.6
MW11,Extrusion (fast),,,1,98.48,0.00,0.00,0.00,0.00,0.00,0.00,0.00,0.20,1.32,0.00,0.00,0.00,0.00,0.00,0.00,0.00,0.00,0.00,0.00,0.00,0.00,0.00,0.00,0.00,0.00,0.00,,212,133,24.8
