Repository: u6734495-Samyak/Comp4560

# Comp4560
A combination of lightweight, high specific strength, and good castability make magnesium alloys a promising engineering material for the automotive and aerospace industries. Vehicle weight reduction is one of the major means available to improve automotive fuel efficiency. High-strength steels, Aluminium (Al), and polymers are already being used to reduce weight significantly, but substantial additional reductions could be achieved by greater use of low-density magnesium (Mg) and its alloys. This project herein, therefore, relies on the use of machine learning, to assist in the development of A.I.

File: Mg_alloy_database.csv (part 4 of 5)
Name,Condition,Condition(Numeric),Mg,Al,Zn,Mn,Ce,La,Nd,Pr,Sn,Ca,Zr,Ag,Ho,Y,Gd,Cu,Si,Li,Yb,Th,Sb,Ga,Tb,Dy,Fe,UTS,YS,Ductility
MW11 (1),Extrusion (slow),,,1,97.90,0.00,0.00,0.00,0.00,0.00,0.00,0.00,0.96,1.14,0.00,0.00,0.00,0.00,0.00,0.00,0.00,0.00,0.00,0.00,0.00,0.00,0.00,0.00,0.00,0.00,0.00,,248,204,21
MW21,Extrusion (fast),,,1,97.90,0.00,0.00,0.00,0.00,0.00,0.00,0.00,0.96,1.14,0.00,0.00,0.00,0.00,0.00,0.00,0.00,0.00,0.00,0.00,0.00,0.00,0.00,0.00,0.00,0.00,0.00,,221,143,28.5
MW21(1),Extrusion (slow),,,1,97.18,0.00,0.00,0.00,0.00,0.00,0.00,0.00,1.74,1.08,0.00,0.00,0.00,0.00,0.00,0.00,0.00,0.00,0.00,0.00,0.00,0.00,0.00,0.00,0.00,0.00,0.00,,252,204,21
MN11,Extrusion (fast),,,1,97.18,0.00,0.00,0.00,0.00,0.00,0.00,0.00,1.74,1.08,0.00,0.00,0.00,0.00,0.00,0.00,0.00,0.00,0.00,0.00,0.00,0.00,0.00,0.00,0.00,0.00,0.00,,227,150,27.8
MN11(1),Extrusion (slow),,,1,98.11,0.00,0.00,0.00,0.00,0.00,0.00,0.00,0.95,0.00,0.00,0.00,0.00,0.00,0.00,0.00,0.00,0.00,0.00,0.00,0.94,0.00,0.00,0.00,0.00,0.00,0.00,,214,151,36
Mg-Zn-Mn,Extrusion (fast),,,1,98.11,0.00,0.00,0.00,0.00,0.00,0.00,0.00,0.95,0.00,0.00,0.00,0.00,0.00,0.00,0.00,0.00,0.00,0.00,0.00,0.94,0.00,0.00,0.00,0.00,0.00,0.00,,196,102,41.7
Mg-Zn-Mn-Sn (1),Extrusion,,,1,93.09,0.00,5.96,0.00,0.00,0.00,0.00,0.00,0.95,0.00,0.00,0.00,0.00,0.00,0.00,0.00,0.00,0.00,0.00,0.00,0.00,0.00,0.00,0.00,0.00,0.00,0.00,,312,215,11
Mg-Zn-Mn-Sn (2),Extrusion,,,1,91.82,1.18,6.05,0.00,0.00,0.00,0.00,0.00,0.95,0.00,0.00,0.00,0.00,0.00,0.00,0.00,0.00,0.00,0.00,0.00,0.00,0.00,0.00,0.00,0.00,0.00,0.00,,321,242,13
Mg-Zn-Mn-Sn (3),Extrusion,,,1,90.56,2.29,6.17,0.00,0.00,0.00,0.00,0.00,0.98,0.00,0.00,0.00,0.00,0.00,0.00,0.00,0.00,0.00,0.00,0.00,0.00,0.00,0.00,0.00,0.00,0.00,0.00,,323,250,12.5
Mg-Zn-Mn-Sn (4),Extrusion,,,1,88.70,4.46,5.91,0.00,0.00,0.00,0.00,0.00,0.93,0.00,0.00,0.00,0.00,0.00,0.00,0.00,0.00,0.00,0.00,0.00,0.00,0.00,0.00,0.00,0.00,0.00,0.00,,326,252,10.8
Mg-Zn-Mn-Sn (5),Extrusion,,,1,87.19,5.84,6.05,0.00,0.00,0.00,0.00,0.00,0.92,0.00,0.00,0.00,0.00,0.00,0.00,0.00,0.00,0.00,0.00,0.00,0.00,0.00,0.00,0.00,0.00,0.00,0.00,,330,262,10
Mg-Zn-Mn-Sn (6),Extrusion,,,1,84.85,8.06,6.24,0.00,0.00,0.00,0.00,0.00,0.85,0.00,0.00,0.00,0.00,0.00,0.00,0.00,0.00,0.00,0.00,0.00,0.00,0.00,0.00,0.00,0.00,0.00,0.00,,325,255,8
Mg-Zn-Ca-Zr,Extrusion,,,1,83.55,9.56,5.94,0.00,0.00,0.00,0.00,0.00,0.95,0.00,0.00,0.00,0.00,0.00,0.00,0.00,0.00,0.00,0.00,0.00,0.00,0.00,0.00,0.00,0.00,0.00,0.00,,326,274,6
GW123,Extrusion(300C),,,1,97.50,0.00,1.00,0.00,0.00,0.00,0.00,0.00,1.00,0.00,0.00,0.00,0.00,0.00,0.00,0.00,0.00,0.00,0.00,0.50,0.00,0.00,0.00,0.00,0.00,0.00,0.00,,302,289,6.2
Mg-Sn,Extrusion,,,1,84.40,0.00,0.00,0.00,0.00,0.60,0.00,0.00,0.00,3.00,12.00,0.00,0.00,0.00,0.00,0.00,0.00,0.00,0.00,0.00,0.00,0.00,0.00,0.00,0.00,0.00,0.00,,446,350,10.2
TX21,Extrusion(260C),,,1,98.02,1.98,0.00,0.00,0.00,0.00,0.00,0.00,0.00,0.00,0.00,0.00,0.00,0.00,0.00,0.00,0.00,0.00,0.00,0.00,0.00,0.00,0.00,0.00,0.00,0.00,0.00,,230,157,16
TX21 (1),As cast,,,3,96.97,2.05,0.00,0.00,0.97,0.00,0.00,0.00,0.00,0.00,0.00,0.00,0.00,0.00,0.00,0.00,0.00,0.00,0.00,0.00,0.00,0.00,0.00,0.00,0.00,0.00,0.00,,92,59,2.5
TX21 (2),As Homogenized,,,5,96.97,2.05,0.00,0.00,0.97,0.00,0.00,0.00,0.00,0.00,0.00,0.00,0.00,0.00,0.00,0.00,0.00,0.00,0.00,0.00,0.00,0.00,0.00,0.00,0.00,0.00,0.00,,82,51,2
TX21 (3),Extrusion(260C),,,1,96.97,2.05,0.00,0.00,0.97,0.00,0.00,0.00,0.00,0.00,0.00,0.00,0.00,0.00,0.00,0.00,0.00,0.00,0.00,0.00,0.00,0.00,0.00,0.00,0.00,0.00,0.00,,305,269,6
TXZ212,Extrusion(300C),,,1,96.97,2.05,0.00,0.00,0.97,0.00,0.00,0.00,0.00,0.00,0.00,0.00,0.00,0.00,0.00,0.00,0.00,0.00,0.00,0.00,0.00,0.00,0.00,0.00,0.00,0.00,0.00,,230,207,12
TXZ212 (1),As cast,,,3,95.05,1.98,1.95,0.00,1.02,0.00,0.00,0.00,0.00,0.00,0.00,0.00,0.00,0.00,0.00,0.00,0.00,0.00,0.00,0.00,0.00,0.00,0.00,0.00,0.00,0.00,0.00,,57,42,0.9
TXZ212 (2),As Homogenized,,,5,95.05,1.98,1.95,0.00,1.02,0.00,0.00,0.00,0.00,0.00,0.00,0.00,0.00,0.00,0.00,0.00,0.00,0.00,0.00,0.00,0.00,0.00,0.00,0.00,0.00,0.00,0.00,,52,25,2.4
Mg-Zn-Ca-Y,Extrusion(260 C),,,1,95.05,1.98,1.95,0.00,1.02,0.00,0.00,0.00,0.00,0.00,0.00,0.00,0.00,0.00,0.00,0.00,0.00,0.00,0.00,0.00,0.00,0.00,0.00,0.00,0.00,0.00,0.00,,285,218,23
Mg-Zn-Ca-Y (1),Extrusion(423K),,,1,96.30,0.00,3.00,0.00,0.20,0.00,0.00,0.00,0.00,0.50,0.00,0.00,0.00,0.00,0.00,0.00,0.00,0.00,0.00,0.00,0.00,0.00,0.00,0.00,0.00,0.00,0.00,,318.3,308.9,11.3
Mg-Zn-Ca-Y (2),Extrusion(523K),,,1,96.30,0.00,3.00,0.00,0.20,0.00,0.00,0.00,0.00,0.50,0.00,0.00,0.00,0.00,0.00,0.00,0.00,0.00,0.00,0.00,0.00,0.00,0.00,0.00,0.00,0.00,0.00,,304.7,279.2,32.9
Mg-Zn-Ca-Y (3),Extrusion(573K),,,1,96.30,0.00,3.00,0.00,0.20,0.00,0.00,0.00,0.00,0.50,0.00,0.00,0.00,0.00,0.00,0.00,0.00,0.00,0.00,0.00,0.00,0.00,0.00,0.00,0.00,0.00,0.00,,244.2,160,36.7
Mg-Mn-Ce,Extrusion(523K),,,1,96.30,0.00,3.00,0.00,0.20,0.00,0.00,0.00,0.00,0.50,0.00,0.00,0.00,0.00,0.00,0.00,0.00,0.00,0.00,0.00,0.00,0.00,0.00,0.00,0.00,0.00,0.00,,321.6,206.1,20.4
Mg-Mn-Ce (1),Extrusion,,,1,99.61,0.00,0.00,0.00,0.00,0.00,0.00,0.00,0.00,0.00,0.00,0.00,0.00,0.00,0.00,0.00,0.00,0.00,0.00,0.39,0.00,0.00,0.00,0.00,0.00,0.00,0.00,,240.4,91.1,21
Mg-Mn-Ce (2),Extrusion,,,1,99.36,0.00,0.00,0.00,0.00,0.00,0.00,0.00,0.24,0.00,0.00,0.00,0.00,0.00,0.00,0.00,0.00,0.00,0.00,0.40,0.00,0.00,0.00,0.00,0.00,0.00,0.00,,229.5,73,23.7
Mg-Mn-Ce (3),Extrusion,,,1,98.94,0.00,0.00,0.00,0.00,0.00,0.00,0.00,0.64,0.00,0.00,0.00,0.00,0.00,0.00,0.00,0.00,0.00,0.00,0.42,0.00,0.00,0.00,0.00,0.00,0.00,0.00,,223.9,104.7,12.1
Mg-Mn-Ce (4),Extrusion,,,1,98.54,0.00,0.00,0.00,0.00,0.00,0.00,0.00,1.03,0.00,0.00,0.00,0.00,0.00,0.00,0.00,0.00,0.00,0.00,0.43,0.00,0.00,0.00,0.00,0.00,0.00,0.00,,266.5,142.8,15.4
Mg-Gd-Y-Zn-Nd-Zr,Extrusion,,,1,98.22,0.00,0.00,0.00,0.00,0.00,0.00,0.00,1.40,0.00,0.00,0.00,0.00,0.00,0.00,0.00,0.00,0.00,0.00,0.38,0.00,0.00,0.00,0.00,0.00,0.00,0.00,,280.9,173.7,19.6
ZKCa50,Hot Extrusion,,,1,82.50,0.00,1.50,0.00,0.00,0.50,0.00,0.00,0.00,4.50,11.00,0.00,0.00,0.00,0.00,0.00,0.00,0.00,0.00,0.00,1.00,0.00,0.00,0.00,0.00,0.00,0.00,,473,373,4.1
ZKCa50 (1),Extrusion,,,1,94.35,0.00,5.00,0.00,0.25,0.30,0.00,0.00,0.10,0.00,0.00,0.00,0.00,0.00,0.00,0.00,0.00,0.00,0.00,0.00,0.00,0.00,0.00,0.00,0.00,0.00,0.00,,365,330,19.5
ZKCa50 (2),4h / RHT,,,1,94.35,0.00,5.00,0.00,0.25,0.30,0.00,0.00,0.10,0.00,0.00,0.00,0.00,0.00,0.00,0.00,0.00,0.00,0.00,0.00,0.00,0.00,0.00,0.00,0.00,0.00,0.00,,320,260,24
ZKCa50 (3),4h / RHT + 24 h aging,,,1,94.35,0.00,5.00,0.00,0.25,0.30,0.00,0.00,0.10,0.00,0.00,0.00,0.00,0.00,0.00,0.00,0.00,0.00,0.00,0.00,0.00,0.00,0.00,0.00,0.00,0.00,0.00,,330,305,23
ZKCa50 (4),4h / RHT + 0.5h / SHT + 24 h aging,,,1,94.35,0.00,5.00,0.00,0.25,0.30,0.00,0.00,0.10,0.00,0.00,0.00,0.00,0.00,0.00,0.00,0.00,0.00,0.00,0.00,0.00,0.00,0.00,0.00,0.00,0.00,0.00,,345,305,19.5
ZKCa50 (5),48 h / RHT,,,1,94.35,0.00,5.00,0.00,0.25,0.30,0.00,0.00,0.10,0.00,0.00,0.00,0.00,0.00,0.00,0.00,0.00,0.00,0.00,0.00,0.00,0.00,0.00,0.00,0.00,0.00,0.00,,295,210,26
ZKCa50 (6),48h / RHT + 24 h aging,,,1,94.35,0.00,5.00,0.00,0.25,0.30,0.00,0.00,0.10,0.00,0.00,0.00,0.00,0.00,0.00,0.00,0.00,0.00,0.00,0.00,0.00,0.00,0.00,0.00,0.00,0.00,0.00,,305,250,25.5
ZYbK520,48h / RHT + 0.5h / SHT + 24 h aging,,,1,94.35,0.00,5.00,0.00,0.25,0.30,0.00,0.00,0.10,0.00,0.00,0.00,0.00,0.00,0.00,0.00,0.00,0.00,0.00,0.00,0.00,0.00,0.00,0.00,0.00,0.00,0.00,,310,260,24
ZYbK520 (1),Extrusion,,,1,92.35,0.00,5.00,0.00,0.25,0.30,0.00,0.00,0.10,0.00,0.00,0.00,0.00,0.00,0.00,0.00,0.00,0.00,0.00,0.00,0.00,0.00,2.00,0.00,0.00,0.00,0.00,,360,350,16.5
ZYbK520 (2),4h / RHT,,,1,92.35,0.00,5.00,0.00,0.25,0.30,0.00,0.00,0.10,0.00,0.00,0.00,0.00,0.00,0.00,0.00,0.00,0.00,0.00,0.00,0.00,0.00,2.00,0.00,0.00,0.00,0.00,,325,285,23
ZYbK520 (3),4h / RHT + 24 h aging,,,1,92.35,0.00,5.00,0.00,0.25,0.30,0.00,0.00,0.10,0.00,0.00,0.00,0.00,0.00,0.00,0.00,0.00,0.00,0.00,0.00,0.00,0.00,2.00,0.00,0.00,0.00,0.00,,330,305,24.5
ZYbK520 (4),4h / RHT + 0.5h / SHT + 24 h aging,,,1,92.35,0.00,5.00,0.00,0.25,0.30,0.00,0.00,0.10,0.00,0.00,0.00,0.00,0.00,0.00,0.00,0.00,0.00,0.00,0.00,0.00,0.00,2.00,0.00,0.00,0.00,0.00,,345,315,20.5
ZYbK520 (5),48 h / RHT,,,1,92.35,0.00,5.00,0.00,0.25,0.30,0.00,0.00,0.10,0.00,0.00,0.00,0.00,0.00,0.00,0.00,0.00,0.00,0.00,0.00,0.00,0.00,2.00,0.00,0.00,0.00,0.00,,295,230,23.5
ZYbK520 (6),48h / RHT + 24 h aging,,,1,92.35,0.00,5.00,0.00,0.25,0.30,0.00,0.00,0.10,0.00,0.00,0.00,0.00,0.00,0.00,0.00,0.00,0.00,0.00,0.00,0.00,0.00,2.00,0.00,0.00,0.00,0.00,,300,260,21.5
Mg-Nd-Zn-Zr,48h / RHT + 0.5h / SHT + 24 h aging,,,1,92.35,0.00,5.00,0.00,0.25,0.30,0.00,0.00,0.10,0.00,0.00,0.00,0.00,0.00,0.00,0.00,0.00,0.00,0.00,0.00,0.00,0.00,2.00,0.00,0.00,0.00,0.00,,315,275,22
HM31,Double Extrusion,,,1,97.20,0.00,0.11,0.00,0.00,0.43,0.00,0.00,0.00,0.00,0.00,0.00,0.00,0.00,0.00,0.00,0.00,0.00,0.00,0.00,2.25,0.00,0.00,0.00,0.00,0.00,0.00,,300,270,32
WE43,Extrusion(T5 ),,,1,96.00,0.00,0.00,0.00,0.00,0.00,0.00,0.00,1.00,0.00,0.00,0.00,0.00,0.00,0.00,0.00,0.00,0.00,0.00,0.00,0.00,0.00,0.00,3.00,0.00,0.00,0.00,,300,270,10
AM100A-F Magnesium,F,,,4,89.25,0.00,0.00,10.53,0.00,0.00,0.00,0.00,0.23,0.00,0.00,0.00,0.00,0.00,0.00,0.00,0.00,0.00,0.00,0.00,0.00,0.00,0.00,0.00,0.00,0.00,0.00,,160,78,3.8
AM100A-T7 Magnesium,T7,,,5,89.25,0.00,0.00,10.53,0.00,0.00,0.00,0.00,0.23,0.00,0.00,0.00,0.00,0.00,0.00,0.00,0.00,0.00,0.00,0.00,0.00,0.00,0.00,0.00,0.00,0.00,0.00,,260,130,0
AM100A-T4 Magnesium,T4,,,5,89.25,0.00,0.00,10.53,0.00,0.00,0.00,0.00,0.23,0.00,0.00,0.00,0.00,0.00,0.00,0.00,0.00,0.00,0.00,0.00,0.00,0.00,0.00,0.00,0.00,0.00,0.00,,260,78,6.8
AM100A-T61 Magnesium,T61,,,5,89.25,0.00,0.00,10.53,0.00,0.00,0.00,0.00,0.23,0.00,0.00,0.00,0.00,0.00,0.00,0.00,0.00,0.00,0.00,0.00,0.00,0.00,0.00,0.00,0.00,0.00,0.00,,270,140,1
AM100A-T6 Magnesium,T6,,,5,89.25,0.00,0.00,10.53,0.00,0.00,0.00,0.00,0.23,0.00,0.00,0.00,0.00,0.00,0.00,0.00,0.00,0.00,0.00,0.00,0.00,0.00,0.00,0.00,0.00,0.00,0.00,,270,120,2.3
AZ31B-O Magnesium,O,,,5,95.35,0.00,1.00,3.13,0.00,0.00,0.00,0.00,0.53,0.00,0.00,0.00,0.00,0.00,0.00,0.00,0.00,0.00,0.00,0.00,0.00,0.00,0.00,0.00,0.00,0.00,0.00,,240,120,12
AZ31B-F Magnesium,F,,,4,95.35,0.00,1.00,3.13,0.00,0.00,0.00,0.00,0.53,0.00,0.00,0.00,0.00,0.00,0.00,0.00,0.00,0.00,0.00,0.00,0.00,0.00,0.00,0.00,0.00,0.00,0.00,,250,150,8.9
AZ31B-H26 Magnesium,H26,,,5,95.35,0.00,1.00,3.13,0.00,0.00,0.00,0.00,0.53,0.00,0.00,0.00,0.00,0.00,0.00,0.00,0.00,0.00,0.00,0.00,0.00,0.00,0.00,0.00,0.00,0.00,0.00,,270,170,5.6
AZ31B-H24 Magnesium,H24,,,5,95.35,0.00,1.00,3.13,0.00,0.00,0.00,0.00,0.53,0.00,0.00,0.00,0.00,0.00,0.00,0.00,0.00,0.00,0.00,0.00,0.00,0.00,0.00,0.00,0.00,0.00,0.00,,270,180,8.3
AZ63A-F Magnesium,F,,,4,90.35,0.00,3.00,6.40,0.00,0.00,0.00,0.00,0.25,0.00,0.00,0.00,0.00,0.00,0.00,0.00,0.00,0.00,0.00,0.00,0.00,0.00,0.00,0.00,0.00,0.00,0.00,,190,81,4.2
AZ63A-T5 Magnesium,T5,,,5,90.35,0.00,3.00,6.40,0.00,0.00,0.00,0.00,0.25,0.00,0.00,0.00,0.00,0.00,0.00,0.00,0.00,0.00,0.00,0.00,0.00,0.00,0.00,0.00,0.00,0.00,0.00,,200,95,2.2
AZ63A-T6 Magnesium,T6,,,5,90.35,0.00,3.00,6.40,0.00,0.00,0.00,0.00,0.25,0.00,0.00,0.00,0.00,0.00,0.00,0.00,0.00,0.00,0.00,0.00,0.00,0.00,0.00,0.00,0.00,0.00,0.00,,260,120,3.8
AZ63A-T4 Magnesium,T4,,,5,90.35,0.00,3.00,6.40,0.00,0.00,0.00,0.00,0.25,0.00,0.00,0.00,1.00,0.00,0.00,0.00,0.00,0.00,0.00,0.00,0.00,0.00,0.00,0.00,0.00,0.00,0.00,,270,85,8
AZ80A-T6 Magnesium,T6,,,5,90.45,0.00,0.50,8.74,0.00,0.00,0.00,0.00,0.31,0.00,0.00,0.00,1.00,0.00,0.00,0.00,0.00,0.00,0.00,0.00,0.00,0.00,0.00,0.00,0.00,0.00,0.00,,320,230,8.5
AZ80A-F Magnesium,F,,,4,90.45,0.00,0.50,8.74,0.00,0.00,0.00,0.00,0.31,0.00,0.00,0.00,0.00,0.00,0.00,0.00,0.00,0.00,0.00,0.00,0.00,0.00,0.00,0.00,0.00,0.00,0.00,,330,210,7.8
AZ80A-T5 Magnesium,T5,,,5,90.45,0.00,0.50,8.74,0.00,0.00,0.00,0.00,0.31,0.00,0.00,0.00,0.00,0.00,0.00,0.00,0.00,0.00,0.00,0.00,0.00,0.00,0.00,0.00,0.00,0.00,0.00,,340,230,3.9
AZ81A-F Magnesium,F,,,4,91.15,0.00,0.70,7.91,0.00,0.00,0.00,0.00,0.24,0.00,0.00,0.00,0.00,0.00,0.00,0.00,0.00,0.00,0.00,0.00,0.00,0.00,0.00,0.00,0.00,0.00,0.00,,160,84,3
AZ81A-T4 Magnesium,T4,,,5,91.15,0.00,0.70,7.91,0.00,0.00,0.00,0.00,0.24,0.00,0.00,3.00,0.00,0.00,0.00,0.00,0.00,0.00,0.00,0.00,0.00,0.00,0.00,0.00,0.00,0.00,0.00,,240,84,8.8
AZ91C-T5 Magnesium,T5,,,5,90.00,0.00,0.70,9.06,0.00,0.00,0.00,0.00,0.24,0.00,0.00,0.00,0.00,0.00,0.00,0.00,0.00,0.00,0.00,0.00,0.00,0.00,0.00,0.00,0.00,0.00,0.00,,170,91,2.3
AZ91C-F Magnesium,F,,,4,90.00,0.00,0.70,9.06,0.00,0.00,0.00,0.00,0.24,0.00,0.00,0.00,0.00,0.00,0.00,0.00,0.00,0.00,0.00,0.00,0.00,0.00,0.00,0.00,0.00,0.00,0.00,,170,83,4.2
AZ91C-T6 Magnesium,T6,,,5,90.00,0.00,0.70,9.06,0.00,0.00,0.00,0.00,0.24,0.00,0.00,0.00,0.00,0.00,0.00,0.00,0.00,0.00,0.00,0.00,0.00,0.00,0.00,0.00,0.00,0.00,0.00,,270,130,4.1
AZ91C-T4 Magnesium,T4,,,5,90.00,0.00,0.70,9.06,0.00,0.00,0.00,0.00,0.24,0.00,0.00,0.00,0.00,0.00,0.00,0.00,0.00,0.00,0.00,0.00,0.00,0.00,0.00,0.00,0.00,0.00,0.00,,270,83,7.9
AZ91D-F Magnesium,F,,,4,89.95,0.00,0.68,9.05,0.00,0.00,0.00,0.00,0.33,0.00,0.00,0.00,0.00,0.00,0.00,0.00,0.00,0.00,0.00,0.00,0.00,0.00,0.00,0.00,0.00,0.00,0.00,,160,110,3.3
AZ91D-T6 Magnesium,T6,,,5,89.95,0.00,0.68,9.05,0.00,0.00,0.00,0.00,0.33,0.00,0.00,0.00,0.00,0.00,0.00,0.00,0.00,0.00,0.00,0.00,0.00,0.00,0.00,0.00,0.00,0.00,0.00,,210,130,2.3
AZ91D-T4 Magnesium,T4,,,5,89.95,0.00,0.68,9.05,0.00,0.00,0.00,0.00,0.33,0.00,0.00,0.00,0.00,0.00,0.00,0.00,0.00,0.00,0.00,0.00,0.00,0.00,0.00,0.00,0.00,0.00,0.00,,220,80,4.5
AZ91E-F Magnesium,F,,,4,90.05,0.00,0.70,8.99,0.00,0.00,0.00,0.00,0.26,0.00,0.00,0.00,0.00,0.00,0.00,0.00,0.00,0.00,0.00,0.00,0.00,0.00,0.00,0.00,0.00,0.00,0.00,,160,96,2.5
AZ91E-T4 Magnesium,T4,,,5,90.05,0.00,0.70,8.99,0.00,0.00,0.00,0.00,0.26,0.00,0.00,0.00,0.00,0.00,0.00,0.00,0.00,0.00,0.00,0.00,0.00,0.00,0.00,0.00,0.00,0.00,0.00,,250,98,6.2
AZ91E-T6 Magnesium,T6,,,5,90.05,0.00,0.70,8.99,0.00,0.00,0.00,0.00,0.26,0.00,0.00,0.00,0.00,0.00,0.00,0.00,0.00,0.00,0.00,0.00,0.00,0.00,0.00,0.00,0.00,0.00,0.00,,260,130,3.9
AZ92A-T5 Magnesium,T5,,,5,88.35,0.00,2.00,9.43,0.00,0.00,0.00,0.00,0.23,0.00,0.00,0.00,0.00,0.00,0.00,0.00,0.00,0.00,0.00,0.00,0.00,0.00,0.00,0.00,0.00,0.00,0.00,,170,92,2.8
AZ92A-F Magnesium,F,,,4,88.35,0.00,2.00,9.43,0.00,0.00,0.00,0.00,0.23,0.00,0.00,0.00,0.00,0.00,0.00,0.00,0.00,0.00,0.00,0.00,0.00,0.00,0.00,0.00,0.00,0.00,0.00,,170,83,3.8
AZ92A-T6 Magnesium,T6,,,5,88.35,0.00,2.00,9.43,0.00,0.00,0.00,0.00,0.23,0.00,0.00,0.00,0.00,0.00,0.00,0.00,0.00,0.00,0.00,0.00,0.00,0.00,0.00,0.00,0.00,0.00,0.00,,270,140,2.1
AZ92A-T4 Magnesium,T4,,,5,88.35,0.00,2.00,9.43,0.00,0.00,0.00,0.00,0.23,0.00,0.00,0.00,0.00,0.00,0.00,0.00,0.00,0.00,0.00,0.00,0.00,0.00,0.00,0.00,0.00,0.00,0.00,,270,83,6.8
EN-MC21110-F Magnesium,F,,,4,91.10,0.00,0.68,8.00,0.00,0.00,0.00,0.00,0.23,0.00,0.00,0.00,0.00,0.00,0.00,0.00,0.00,0.00,0.00,0.00,0.00,0.00,0.00,0.00,0.00,0.00,0.00,,200,120,2.8
EN-MC21110-T4 Magnesium,T4,,,5,91.10,0.00,0.68,8.00,0.00,0.00,0.00,0.00,0.23,0.00,0.00,0.00,0.00,0.00,0.00,0.00,0.00,0.00,0.00,0.00,0.00,0.00,0.00,0.00,0.00,0.00,0.00,,270,100,6.7
EN-MC21120-F Magnesium,F,,,4,89.95,0.00,0.68,9.08,0.00,0.00,0.00,0.00,0.30,0.00,0.00,0.00,0.00,0.00,0.00,0.00,0.00,0.00,0.00,0.00,0.00,0.00,0.00,0.00,0.00,0.00,0.00,,200,130,2.9
EN-MC21120-T4 Magnesium,T4,,,5,89.95,0.00,0.68,9.08,0.00,0.00,0.00,0.00,0.30,0.00,0.00,0.00,0.00,0.00,0.00,0.00,0.00,0.00,0.00,0.00,0.00,0.00,0.00,0.00,0.00,0.00,0.00,,270,130,6.7
EN-MC21120-T6 Magnesium,T6,,,5,89.95,0.00,0.68,9.08,0.00,0.00,0.00,0.00,0.30,0.00,0.00,0.00,0.00,0.00,0.00,0.00,0.00,0.00,0.00,0.00,0.00,0.00,0.00,0.00,0.00,0.00,0.00,,270,170,2.2
ISO-WD21150-O Magnesium,O,,,5,95.50,0.00,1.00,3.23,0.00,0.00,0.00,0.00,0.28,0.00,0.00,0.00,0.00,0.00,0.00,0.00,0.00,0.00,0.00,0.00,0.00,0.00,0.00,0.00,0.00,0.00,0.00,,240,120,11
ISO-WD21150-F Magnesium,F,,,4,95.50,0.00,1.00,3.23,0.00,0.00,0.00,0.00,0.28,0.00,0.00,0.00,0.00,0.00,0.00,0.00,0.00,0.00,0.00,0.00,0.00,0.00,0.00,0.00,0.00,0.00,0.00,,260,160,11
ISO-WD21150-H22 Magnesium,H22,,,5,95.50,0.00,1.00,3.23,0.00,0.00,0.00,0.00,0.28,0.00,0.00,0.00,0.00,0.00,0.00,0.00,0.00,0.00,0.00,0.00,0.00,0.00,0.00,0.00,0.00,0.00,0.00,,270,160,7.4
ISO-WD21150-H24 Magnesium,H24,,,5,95.50,0.00,1.00,3.23,0.00,0.00,0.00,0.00,0.28,0.00,0.00,1.25,0.00,0.00,0.00,0.00,0.00,0.00,0.00,0.00,0.00,0.00,0.00,0.00,0.00,0.00,0.00,,290,200,5.7
ISO-WD32250-T5 Magnesium,T5,,,5,96.12,0.00,3.25,0.00,0.00,0.63,0.00,0.00,0.00,0.00,0.00,0.00,0.00,0.00,0.00,0.00,0.00,0.00,0.00,0.00,0.00,0.00,0.00,0.00,0.00,0.00,0.00,,310,290,4.5
ISO-WD32250-F Magnesium,F,,,4,96.12,0.00,3.25,0.00,0.00,0.63,0.00,0.00,0.00,0.00,0.00,0.00,0.00,0.00,0.00,0.00,0.00,0.00,0.00,0.00,0.00,0.00,0.00,0.00,0.00,0.00,0.00,,330,240,8.6
ISO-WD32260-T6 Magnesium,T6,,,5,93.87,0.00,5.51,0.00,0.00,0.63,0.00,0.00,0.00,0.00,0.00,0.00,0.00,0.00,0.00,0.00,0.00,0.00,0.00,0.00,0.00,0.00,0.00,0.00,0.00,0.00,0.00,,330,250,4.5
ISO-WD32260-F Magnesium,F,,,4,93.87,0.00,5.51,0.00,0.00,0.63,0.00,0.00,0.00,0.00,0.00,0.00,0.00,0.00,0.00,0.00,0.00,0.00,0.00,0.00,0.00,0.00,0.00,0.00,0.00,0.00,0.00,,330,230,5.7
ISO-WD32260-T5 Magnesium,T5,,,5,93.87,0.00,5.51,0.00,0.00,0.63,0.00,0.00,0.00,0.00,0.00,0.00,0.00,0.00,0.00,0.00,0.00,0.00,0.00,0.00,0.00,0.00,0.00,0.00,0.00,0.00,0.00,,340,250,6
ISO-WD32350-O Magnesium,O,,,5,96.99,0.00,2.06,0.00,0.00,0.00,0.00,0.00,0.95,0.00,0.00,0.00,0.00,0.00,0.00,0.00,0.00,0.00,0.00,0.00,0.00,0.00,0.00,0.00,0.00,0.00,0.00,,250,140,9
ISO-WD32350-F Magnesium,F,,,4,96.99,0.00,2.06,0.00,0.00,0.00,0.00,0.00,0.95,0.00,0.00,0.00,0.00,0.00,0.00,0.00,0.00,0.00,0.00,0.00,0.00,0.00,0.00,0.00,0.00,0.00,0.00,,260,170,10
ISO-WD32350-H24 Magnesium,H24,,,5,96.99,0.00,2.06,0.00,0.00,0.00,0.00,0.00,0.95,0.00,0.00,0.00,0.00,0.00,0.00,0.00,0.00,0.00,0.00,0.00,0.00,0.00,0.00,0.00,0.00,0.00,0.00,,290,180,5.7
WE43A-T6 Magnesium,T6,,,5,91.87,0.00,0.00,0.00,0.00,0.70,0.00,0.00,0.00,4.02,0.00,3.20,0.00,0.00,0.00,0.00,0.00,0.00,0.00,1.13,1.13,1.13,0.00,0.00,0.00,0.00,0.00,,250,170,5.4
WE43A-T5 Magnesium,T5,,,5,91.87,0.00,0.00,0.00,0.00,0.70,0.00,0.00,0.00,4.02,0.00,0.00,0.00,0.00,0.00,0.00,0.00,0.00,0.00,1.13,1.13,1.13,0.00,0.00,0.00,0.00,0.00,,270,160,5.2
WE54A-T6 Magnesium,T6,,,5,91.37,0.00,0.00,0.00,0.00,0.70,0.00,0.00,0.00,5.17,0.00,0.00,0.00,0.00,0.00,0.00,0.00,0.00,0.00,0.92,0.92,0.92,0.00,0.00,0.00,0.00,0.00,,270,180,4.3
WE54A-T5 Magnesium,T5,,,5,91.37,0.00,0.00,0.00,0.00,0.70,0.00,0.00,0.00,5.17,0.00,0.00,0.00,0.00,0.00,0.00,0.00,0.00,0.00,0.92,0.92,0.92,0.00,0.00,0.00,0.00,0.00,,300,180,5.6
ZK60A-F Magnesium,F,,,4,93.77,0.00,5.51,0.00,0.00,0.73,0.00,0.00,0.00,0.00,0.00,0.00,0.00,0.00,0.00,0.00,0.00,0.00,0.00,0.00,0.00,0.00,0.00,0.00,0.00,0.00,0.00,,320,230,7.2
ZK60A-T5 Magnesium,T5,,,5,93.77,0.00,5.51,0.00,0.00,0.73,0.00,0.00,0.00,0.00,0.00,0.00,0.00,0.00,0.00,0.00,0.00,0.00,0.00,0.00,0.00,0.00,0.00,0.00,0.00,0.00,0.00,,320,230,9.9
ZK60A-T6 Magnesium,T6,,,5,93.77,0.00,5.51,0.00,0.00,0.73,0.00,0.00,0.00,0.00,0.00,0.00,0.00,0.00,0.00,0.00,0.00,0.00,0.00,0.00,0.00,0.00,0.00,0.00,0.00,0.00,0.00,,330,250,4.5
ZK61A-T5 Magnesium,T5,,,5,93.19,0.00,6.01,0.00,0.00,0.80,0.00,0.00,0.00,0.00,0.00,0.00,0.00,0.00,0.00,0.00,0.00,0.00,0.00,0.00,0.00,0.00,0.00,0.00,0.00,0.00,0.00,,290,180,5.8
ZK61A-T6 Magnesium,T6,,,5,93.19,0.00,6.01,0.00,0.00,0.80,0.00,0.00,0.00,0.00,0.00,0.00,0.00,0.00,0.00,0.00,0.00,0.00,0.00,0.00,0.00,0.00,0.00,0.00,0.00,0.00,0.00,,310,200,7.1
AZ63,Sand Cast,,,3,90.70,0.00,3.00,6.00,0.00,0.00,0.00,0.00,0.30,0.00,0.00,0.00,0.00,0.00,0.00,0.00,0.00,0.00,0.00,0.00,0.00,0.00,0.00,0.00,0.00,0.00,0.00,,180,75,4
AZ63,T6,,,5,91.20,0.00,0.50,8.00,0.00,0.00,0.00,0.00,3.00,0.00,0.00,0.00,0.00,0.00,0.00,0.00,0.00,0.00,0.00,0.00,0.00,0.00,0.00,0.00,0.00,0.00,0.00,,23,110,3
AZ81,Sand Cast,,,3,89.70,0.00,0.50,9.50,0.00,0.00,0.00,0.00,0.90,0.00,0.00,0.00,0.00,0.00,0.00,0.00,0.00,0.00,0.00,0.00,0.00,0.00,0.00,0.00,0.00,0.00,0.00,,140,80,3
AZ81,T4,,,5,89.70,0.00,0.50,9.50,0.00,0.00,0.00,0.00,0.90,0.00,0.00,0.00,0.00,0.00,0.00,0.00,0.00,0.00,0.00,0.00,0.00,0.00,0.00,0.00,0.00,0.00,0.00,,220,80,5
AZ91,Sand Cast,,,3,89.70,0.00,0.50,9.50,0.00,0.00,0.00,0.00,0.90,0.00,0.00,0.00,0.00,0.00,0.00,0.00,0.00,0.00,0.00,0.00,0.00,0.00,0.00,0.00,0.00,0.00,0.00,,135,95,2
AZ91,T4,,,5,89.70,0.00,0.50,9.50,0.00,0.00,0.00,0.00,0.90,0.00,0.00,0.00,0.00,0.00,0.00,0.00,0.00,0.00,0.00,0.00,0.00,0.00,0.00,0.00,0.00,0.00,0.00,,230,80,4
AZ91,T6,,,5,89.70,0.00,0.50,9.50,0.00,0.00,0.00,0.00,0.90,0.00,0.00,0.00,0.00,0.00,0.00,0.00,0.00,0.00,0.00,0.00,0.00,0.00,0.00,0.00,0.00,0.00,0.00,,200,120,3
AZ91,Chill cast,,,4,89.70,0.00,0.50,9.50,0.00,0.00,0.00,0.00,0.90,0.00,0.00,0.00,0.00,0.00,0.00,0.00,0.00,0.00,0.00,0.00,0.00,0.00,0.00,0.00,0.00,0.00,0.00,,170,100,2
AZ91,T4,,,5,89.70,0.00,0.50,9.50,0.00,0.00,0.00,0.00,0.90,0.00,0.00,0.00,0.00,0.00,0.00,0.00,0.00,0.00,0.00,0.00,0.00,0.00,0.00,0.00,0.00,0.00,0.00,,215,80,5
AZ91,T6,,,5,89.70,0.00,0.50,9.50,0.00,0.00,0.00,0.00,0.90,0.00,0.00,0.00,0.00,0.00,0.00,0.00,0.00,0.00,0.00,0.00,0.00,0.00,0.00,0.00,0.00,0.00,0.00,,215,120,2
AM50,Diecast,,,4,94.70,0.00,0.00,5.00,0.00,0.00,0.00,0.00,0.30,0.00,0.00,0.00,0.00,0.00,0.00,0.00,0.00,0.00,0.00,0.00,0.00,0.00,0.00,0.00,0.00,0.00,0.00,,200,125,7
AM20,Diecast,,,4,97.50,0.00,0.00,2.00,0.00,0.00,0.00,0.00,0.50,0.00,0.00,0.00,0.00,0.00,0.00,0.00,0.00,0.00,0.00,0.00,0.00,0.00,0.00,0.00,0.00,0.00,0.00,,135,105,10
AS41,Diecast,,,4,94.70,0.00,0.00,4.00,0.00,0.00,0.00,0.00,0.30,0.00,0.00,0.00,1.00,0.00,0.00,0.00,0.00,0.00,0.00,0.00,0.00,0.00,0.00,0.00,0.00,0.00,0.00,,225,135,4.5
AS21,Diecast,,,4,96.60,0.00,0.00,2.00,0.00,0.00,0.00,0.00,0.40,0.00,0.00,0.00,1.00,0.00,0.00,0.00,0.00,0.00,0.00,0.00,0.00,0.00,0.00,0.00,0.00,0.00,0.00,,170,110,4
ZK51,T5,,,5,94.80,0.00,4.50,0.00,0.00,0.70,0.00,0.00,0.00,0.00,0.00,0.00,0.00,0.00,0.00,0.00,0.00,0.00,0.00,0.00,0.00,0.00,0.00,0.00,0.00,0.00,0.00,,235,140,5
ZK61,T5,,,5,93.30,0.00,6.00,0.00,0.00,0.70,0.00,0.00,0.00,0.00,0.00,0.00,0.00,0.00,0.00,0.00,0.00,0.00,0.00,0.00,0.00,0.00,0.00,0.00,0.00,0.00,0.00,,275,175,5
ZE41,T5,,,5,93.80,0.00,4.20,0.00,0.00,0.70,0.00,0.00,0.00,0.00,0.00,0.00,0.00,0.00,0.00,0.00,0.00,0.00,0.00,0.70,0.30,0.30,0.00,0.00,0.00,0.00,0.00,,180,135,2
ZC63,T6,,,5,90.50,0.00,6.00,0.00,0.00,0.00,0.00,0.00,0.50,0.00,0.00,3.00,0.00,0.00,0.00,0.00,0.00,0.00,0.00,0.00,0.00,0.00,0.00,0.00,0.00,0.00,0.00,,240,145,5
EZ33,Sand Cast: T5,,,5,93.40,0.00,2.70,0.00,0.00,0.70,0.00,0.00,0.00,0.00,0.00,0.00,0.00,0.00,0.00,0.00,0.00,0.00,0.00,1.80,0.70,0.70,0.00,0.00,0.00,0.00,0.00,,140,95,3
EZ33,Chilled Cast: T5,,,5,93.40,0.00,2.70,0.00,0.00,0.70,0.00,0.00,0.00,0.00,0.00,0.00,0.00,0.00,0.00,0.00,0.00,0.00,0.00,1.80,0.70,0.70,0.00,0.00,0.00,0.00,0.00,,155,100,3
HK31,Sand Cast: T6,,,5,93.90,0.00,2.20,0.00,0.00,0.70,0.00,0.00,0.00,0.00,0.00,0.00,0.00,0.00,0.00,0.00,0.00,0.00,0.00,0.00,0.00,0.00,0.00,3.20,0.00,0.00,0.00,,185,90,4
HZ32,Sand/Chill Cast T5,,,5,93.90,0.00,2.20,0.00,0.00,0.70,0.00,0.00,0.00,0.00,0.00,0.00,0.00,0.00,0.00,0.00,0.00,0.00,0.00,0.00,0.00,0.00,0.00,3.20,0.00,0.00,0.00,,185,90,4
QE22,Sand/Chill Cast T6,,,5,94.30,0.00,0.00,0.00,0.00,0.70,2.50,0.00,0.00,0.00,0.00,0.00,0.00,0.00,0.00,0.00,0.00,0.00,0.00,0.00,2.50,0.00,0.00,0.00,0.00,0.00,0.00,,240,185,2
QH21,Sand Cast T6,,,5,94.80,0.00,0.00,0.00,0.00,0.70,2.50,0.00,0.00,0.00,0.00,0.00,0.00,0.00,0.00,0.00,0.00,0.00,0.00,0.00,1.00,0.00,0.00,1.00,0.00,0.00,0.00,,240,185,2
WE54,T6,,,5,91.15,0.00,0.00,0.00,0.00,0.50,0.00,0.00,0.00,5.10,0.00,0.00,0.00,0.00,0.00,0.00,0.00,0.00,0.00,0.00,3.25,0.00,0.00,0.00,0.00,0.00,0.00,,285,200,4
WE43,T6,,,5,92.25,0.00,0.00,0.00,0.00,0.50,0.00,0.00,0.00,4.00,0.00,0.00,0.00,0.00,0.00,0.00,0.00,0.00,0.00,0.00,3.25,0.00,0.00,0.00,0.00,0.00,0.00,,250,190,7
M1,"Sheet, Plate F",,,5,98.50,0.00,0.00,0.00,0.00,1.50,0.00,0.00,0.00,0.00,0.00,0.00,0.00,0.00,0.00,0.00,0.00,0.00,0.00,0.00,0.00,0.00,0.00,0.00,0.00,0.00,0.00,,200,70,4
M1,Extrusion F,,,1,98.50,0.00,0.00,0.00,0.00,1.50,0.00,0.00,0.00,0.00,0.00,0.00,0.00,0.00,0.00,0.00,0.00,0.00,0.00,0.00,0.00,0.00,0.00,0.00,0.00,0.00,0.00,,230,130,4
M1,Forgings F,,,6,98.50,0.00,0.00,0.00,0.00,1.50,0.00,0.00,0.00,0.00,0.00,0.00,0.00,0.00,0.00,0.00,0.00,0.00,0.00,0.00,0.00,0.00,0.00,0.00,0.00,0.00,0.00,,200,105,4
AZ31,"Sheet, Plate 0",,,6,95.30,0.00,1.00,3.00,0.00,0.00,0.00,0.00,0.25,0.00,0.00,0.00,0.00,0.00,0.00,0.00,0.00,0.00,0.00,0.00,0.00,0.00,0.00,0.00,0.00,0.00,0.00,,240,120,11
AZ31,H24,,,5,95.30,0.00,1.00,3.00,0.00,0.00,0.00,0.00,0.25,0.00,0.00,0.00,0.00,0.00,0.00,0.00,0.00,0.00,0.00,0.00,0.00,0.00,0.00,0.00,0.00,0.00,0.00,,250,160,6
AZ31,Extrusion F,,,1,95.30,0.00,1.00,3.00,0.00,0.00,0.00,0.00,0.25,0.00,0.00,0.00,0.00,0.00,0.00,0.00,0.00,0.00,0.00,0.00,0.00,0.00,0.00,0.00,0.00,0.00,0.00,,230,130,4
AZ31,Forgings F,,,1,95.30,0.00,1.00,3.00,0.00,0.00,0.00,0.00,0.25,0.00,0.00,0.00,0.00,0.00,0.00,0.00,0.00,0.00,0.00,0.00,0.00,0.00,0.00,0.00,0.00,0.00,0.00,,200,105,4
AZ61,Extrusion F,,,1,92.95,0.00,1.00,6.50,0.00,0.00,0.00,0.00,0.23,0.00,0.00,0.00,0.00,0.00,0.00,0.00,0.00,0.00,0.00,0.00,0.00,0.00,0.00,0.00,0.00,0.00,0.00,,260,180,7
AZ61,Forgings F,,,6,92.95,0.00,1.00,6.50,0.00,0.00,0.00,0.00,0.23,0.00,0.00,0.00,0.00,0.00,0.00,0.00,0.00,0.00,0.00,0.00,0.00,0.00,0.00,0.00,0.00,0.00,0.00,,275,160,7
AZ80,Forgings T6,,,6,89.04,0.00,0.50,8.50,0.00,0.00,0.00,0.00,1.06,0.00,0.00,0.00,0.00,0.00,0.00,0.00,0.00,0.00,0.00,0.00,0.00,0.00,0.00,0.00,0.00,0.00,0.00,,290,200,6
ZM21,"Sheet, Plate 0",,,6,97.00,0.00,2.00,0.00,0.00,0.00,0.00,0.00,1.00,0.00,0.00,0.00,0.00,0.00,0.00,0.00,0.00,0.00,0.00,0.00,0.00,0.00,0.00,0.00,0.00,0.00,0.00,,240,120,11
ZM21,H24,,,5,97.00,0.00,2.00,0.00,0.00,0.00,0.00,0.00,1.00,0.00,0.00,0.00,0.00,0.00,0.00,0.00,0.00,0.00,0.00,0.00,0.00,0.00,0.00,0.00,0.00,0.00,0.00,,250,165,6
ZM21,Extrusions,,,1,97.00,0.00,2.00,0.00,0.00,0.00,0.00,0.00,1.00,0.00,0.00,0.00,0.00,0.00,0.00,0.00,0.00,0.00,0.00,0.00,0.00,0.00,0.00,0.00,0.00,0.00,0.00,,235,155,8
ZM21,Forgings,,,6,97.00,0.00,2.00,0.00,0.00,0.00,0.00,0.00,1.00,0.00,0.00,0.00,0.00,0.00,0.00,0.00,0.00,0.00,0.00,0.00,0.00,0.00,0.00,0.00,0.00,0.00,0.00,,200,155,9
ZMC711,Extrusions T6,,,1,91.50,0.00,6.50,0.00,0.00,0.00,0.00,0.00,0.75,0.00,0.00,1.25,0.00,0.00,0.00,0.00,0.00,0.00,0.00,0.00,0.00,0.00,0.00,0.00,0.00,0.00,0.00,,325,300,3
LA141,"Sheet, Plate T7",,,6,84.65,0.00,0.00,1.20,0.00,0.00,0.00,0.00,0.15,0.00,0.00,0.00,0.00,0.00,14.00,0.00,0.00,0.00,0.00,0.00,0.00,0.00,0.00,0.00,0.00,0.00,0.00,,115,95,10
ZK61,Extrusions F,,,1,93.20,0.00,6.00,0.00,0.00,0.80,0.00,0.00,0.00,0.00,0.00,0.00,0.00,0.00,0.00,0.00,0.00,0.00,0.00,0.00,0.00,0.00,0.00,0.00,0.00,0.00,0.00,,285,210,6
ZK61,T5,,,5,93.20,0.00,6.00,0.00,0.00,0.80,0.00,0.00,0.00,0.00,0.00,0.00,0.00,0.00,0.00,0.00,0.00,0.00,0.00,0.00,0.00,0.00,0.00,0.00,0.00,0.00,0.00,,305,240,4
ZK61,Forgings T5,,,6,93.20,0.00,6.00,0.00,0.00,0.80,0.00,0.00,0.00,0.00,0.00,0.00,0.00,0.00,0.00,0.00,0.00,0.00,0.00,0.00,0.00,0.00,0.00,0.00,0.00,0.00,0.00,,275,160,7
ZK61,Heat Treatment/Solution Treatment: S02,,,5,93.30,0.00,6.00,0.00,0.00,0.70,0.00,0.00,0.00,0.00,0.00,0.00,0.00,0.00,0.00,0.00,0.00,0.00,0.00,0.00,0.00,0.00,0.00,0.00,0.00,0.00,0.00,,271,186,3.5
ZK61,H2,,,5,93.30,0.00,6.00,0.00,0.00,0.70,0.00,0.00,0.00,0.00,0.00,0.00,0.00,0.00,0.00,0.00,0.00,0.00,0.00,0.00,0.00,0.00,0.00,0.00,0.00,0.00,0.00,,252,183,2.5
ZE62(ZK61+2%RE),SO2,,,5,91.30,0.00,6.00,0.00,0.00,0.70,0.00,0.00,0.00,0.00,0.00,0.00,0.00,0.00,0.00,0.00,0.00,0.00,0.00,1.00,0.50,0.50,0.00,0.00,0.00,0.00,0.00,,173,94,3.8
ZE62(ZK61+2%RE),H2,,,5,91.30,0.00,6.00,0.00,0.00,0.70,0.00,0.00,0.00,0.00,0.00,0.00,0.00,0.00,0.00,0.00,0.00,0.00,0.00,1.00,0.50,0.50,0.00,0.00,0.00,0.00,0.00,,306,181,12
HK31,"Sheet, Plate H24",,,6,96.10,0.00,0.00,0.00,0.00,0.00,0.00,0.00,0.00,0.00,0.00,3.20,0.00,0.00,0.00,0.00,0.00,0.00,0.00,0.00,0.00,0.00,0.00,0.70,0.00,0.00,0.00,,230,170,4
HK31,Extrusions T5,,,1,96.10,0.00,0.00,0.00,0.00,0.00,0.00,0.00,0.00,0.00,0.00,3.20,0.00,0.00,0.00,0.00,0.00,0.00,0.00,0.00,0.00,0.00,0.00,0.70,0.00,0.00,0.00,,255,180,4
HM21,"Sheet, Plate T8",,,6,97.20,0.00,0.00,0.00,0.00,0.00,0.00,0.00,0.80,0.00,0.00,0.00,0.00,0.00,0.00,0.00,0.00,0.00,0.00,0.00,0.00,0.00,0.00,2.00,0.00,0.00,0.00,,215,135,6
HM21,T81,,,5,97.20,0.00,0.00,0.00,0.00,0.00,0.00,0.00,0.80,0.00,0.00,0.00,0.00,0.00,0.00,0.00,0.00,0.00,0.00,0.00,0.00,0.00,0.00,2.00,0.00,0.00,0.00,,255,180,4
HM21,Forgings T5,,,6,97.20,0.00,0.00,0.00,0.00,0.00,0.00,0.00,0.00,0.00,0.00,0.00,0.00,0.00,0.00,0.00,0.00,0.00,0.00,0.00,0.00,0.00,0.00,0.00,0.00,0.00,0.00,,215,175,3
HZ11,Extrusions F,,,1,98.00,0.00,0.60,0.00,0.00,0.60,0.00,0.00,0.00,0.00,0.00,0.00,0.00,0.00,0.00,0.00,0.00,0.00,0.00,0.00,0.00,0.00,0.00,0.80,0.00,0.00,0.00,,215,120,7
HZ11,Forgings ,,,6,98.00,0.00,0.60,0.00,0.00,0.60,0.00,0.00,0.00,0.00,0.00,0.00,0.00,0.00,0.00,0.00,0.00,0.00,0.00,0.00,0.00,0.00,0.00,0.80,0.00,0.00,0.00,,230,130,6
AZ91,"cast, extruded T6",,,1,89.80,0.00,1.00,9.00,0.00,0.00,0.00,0.00,0.20,0.00,0.00,0.00,0.00,0.00,0.00,0.00,0.00,0.00,0.00,0.00,0.00,0.00,0.00,0.00,0.00,0.00,0.00,,486,416,6.2
AZ91,"cast, extruded T6",,,1,89.80,0.00,1.00,9.00,0.00,0.00,0.00,0.00,0.20,0.00,0.00,0.00,0.00,0.00,0.00,0.00,0.00,0.00,0.00,0.00,0.00,0.00,0.00,0.00,0.00,0.00,0.00,,422,348,18.6
AZ91,"conventional planar flow casting, extruded (300C)",,,1,90.15,0.00,0.70,9.00,0.00,0.00,0.00,0.00,0.15,0.00,0.00,0.00,0.00,0.00,0.00,0.00,0.00,0.00,0.00,0.00,0.00,0.00,0.00,0.00,0.00,0.00,0.00,,322,203,9
AZ91,"conventional planar flow casting,, extruded (300C), superplastic deformation ",,,1,90.15,0.00,0.70,9.00,0.00,0.00,0.00,0.00,0.15,0.00,0.00,0.00,0.00,0.00,0.00,0.00,0.00,0.00,0.00,0.00,0.00,0.00,0.00,0.00,0.00,0.00,0.00,,322,203,3
AZ91RS,extruded (300C),,,1,90.15,0.00,0.70,0.00,0.00,0.00,0.00,0.00,0.15,0.00,0.00,0.00,0.00,0.00,0.00,0.00,0.00,0.00,0.00,0.00,0.00,0.00,0.00,0.00,0.00,0.00,0.00,,385,296,17
AZ91RS,"extruded (300C), superplastic deformation",,,1,90.15,0.00,0.70,9.00,0.00,0.00,0.00,0.00,0.15,0.00,0.00,0.00,0.00,0.00,0.00,0.00,0.00,0.00,0.00,0.00,0.00,0.00,0.00,0.00,0.00,0.00,0.00,,302,229,6
AZ91,die cast (380C),,,4,90.00,0.00,1.00,9.00,0.00,0.00,0.00,0.00,0.00,0.00,0.00,0.00,0.00,0.00,0.00,0.00,0.00,0.00,0.00,0.00,0.00,0.00,0.00,0.00,0.00,0.00,0.00,,281,264,0.6
AZ91,die cast (380C),,,4,90.00,0.00,1.00,9.00,0.00,0.00,0.00,0.00,0.00,0.00,0.00,0.00,0.00,0.00,0.00,0.00,0.00,0.00,0.00,0.00,0.00,0.00,0.00,0.00,0.00,0.00,0.00,,297,263,0.73
AZ91,die cast (420C),,,4,90.00,0.00,1.00,9.00,0.00,0.00,0.00,0.00,0.00,0.00,0.00,0.00,0.00,0.00,0.00,0.00,0.00,0.00,0.00,0.00,0.00,0.00,0.00,0.00,0.00,0.00,0.00,,140,136,0.47
AZ91 FHT,"die cast (380C), FHT (fully heat treated)",,,5,90.00,0.00,1.00,9.00,0.00,0.00,0.00,0.00,0.00,0.00,0.00,0.00,0.00,0.00,0.00,0.00,0.00,0.00,0.00,0.00,0.00,0.00,0.00,0.00,0.00,0.00,0.00,,243,122,6.2
AZ80 (testing direction L),extruded,,,1,90.80,0.00,0.50,8.50,0.00,0.00,0.00,0.00,0.20,0.00,0.00,0.00,0.00,0.00,0.00,0.00,0.00,0.00,0.00,0.00,0.00,0.00,0.00,0.00,0.00,0.00,0.00,,350,225,9.3
AZ80 (testing direction R),extruded,,,1,90.80,0.00,0.50,8.50,0.00,0.00,0.00,0.00,0.20,0.00,0.00,0.00,0.00,0.00,0.00,0.00,0.00,0.00,0.00,0.00,0.00,0.00,0.00,0.00,0.00,0.00,0.00,,265,135,7
M2,"continuous casting process,extruded T5",,,1,98.00,0.00,0.00,0.00,0.00,0.00,0.00,0.00,2.00,0.00,0.00,0.00,0.00,0.00,0.00,0.00,0.00,0.00,0.00,0.00,0.00,0.00,0.00,0.00,0.00,0.00,0.00,,215,160,4
AZ31,"extruded, forged T5",,,1,96.00,0.00,1.00,3.00,0.00,0.00,0.00,0.00,0.00,0.00,0.00,0.00,0.00,0.00,0.00,0.00,0.00,0.00,0.00,0.00,0.00,0.00,0.00,0.00,0.00,0.00,0.00,,240,160,10
AZ61,"extruded, forged T5",,,1,93.00,0.00,1.00,6.00,0.00,0.00,0.00,0.00,0.00,0.00,0.00,0.00,0.00,0.00,0.00,0.00,0.00,0.00,0.00,0.00,0.00,0.00,0.00,0.00,0.00,0.00,0.00,,270,190,9
AZ80,"extruded, forged T5",,,1,91.50,0.00,0.50,8.00,0.00,0.00,0.00,0.00,0.00,0.00,0.00,0.00,0.00,0.00,0.00,0.00,0.00,0.00,0.00,0.00,0.00,0.00,0.00,0.00,0.00,0.00,0.00,,300,215,8
ZK30,forged,,,6,96.40,0.00,3.00,0.00,0.00,0.60,0.00,0.00,0.00,0.00,0.00,0.00,0.00,0.00,0.00,0.00,0.00,0.00,0.00,0.00,0.00,0.00,0.00,0.00,0.00,0.00,0.00,,300,215,9
ZK60,forged,,,6,93.40,0.00,6.00,0.00,0.00,0.60,0.00,0.00,0.00,0.00,0.00,0.00,0.00,0.00,0.00,0.00,0.00,0.00,0.00,0.00,0.00,0.00,0.00,0.00,0.00,0.00,0.00,,315,235,8
WE43,"extruded, forged T5",,,1,92.50,0.00,0.00,0.00,0.00,0.50,0.00,0.00,0.00,4.00,0.00,0.00,0.00,0.00,0.00,0.00,0.00,0.00,0.00,1.00,1.00,1.00,0.00,0.00,0.00,0.00,0.00,,260,160,6
WE54,"extruded, forged T5",,,1,90.75,0.00,0.00,0.00,0.00,0.50,0.00,0.00,0.00,5.25,0.00,0.00,0.00,0.00,0.00,0.00,0.00,0.00,0.00,1.17,1.16,1.16,0.00,0.00,0.00,0.00,0.00,,280,180,6
AZ91,"cast, heated at 420C, water quenching T4, aged at 200C(T6)",,,5,90.00,0.00,0.80,9.00,0.00,0.00,0.00,0.00,0.20,0.00,0.00,0.00,0.00,0.00,0.00,0.00,0.00,0.00,0.00,0.00,0.00,0.00,0.00,0.00,0.00,0.00,0.00,,222,106,5.3
AZ91,"cast, heated at 420C, water quenching T4, aged at 200C(T6)",,,5,89.85,0.00,0.80,9.00,0.00,0.00,0.00,0.00,0.20,0.00,0.00,0.00,0.00,0.00,0.00,0.00,0.00,0.00,0.00,0.00,0.00,0.00,0.00,0.00,0.15,0.00,0.00,,238,134,5
AZ91,"cast, heated at 420C, water quenching T4, aged at 200C(T6)",,,5,89.65,0.00,0.80,9.00,0.00,0.00,0.00,0.00,0.20,0.00,0.00,0.00,0.00,0.00,0.00,0.00,0.00,0.00,0.00,0.00,0.00,0.00,0.00,0.00,0.35,0.00,0.00,,264,177,4.5
AZ91,"cast, heated at 420C, water quenching T4, aged at 200C(T6)",,,5,89.30,0.00,0.80,9.00,0.00,0.00,0.00,0.00,0.20,0.00,0.00,0.00,0.00,0.00,0.00,0.00,0.00,0.00,0.00,0.00,0.00,0.00,0.00,0.00,0.70,0.00,0.00,,257,172,4.4
P/M Mg-5Y-6Re,extruded (573K),,,1,89.70,0.00,0.00,0.00,0.00,0.00,0.00,0.00,0.00,4.47,0.00,0.00,0.00,0.00,0.00,0.00,0.00,0.00,0.00,1.71,3.70,0.40,0.00,0.00,0.00,1.76,0.00,,536,528,2
Solution treated Mg-4Y-3Re,"extruded (573K), solution treated ",,,1,89.70,0.00,0.00,0.00,0.00,0.00,0.00,0.00,0.00,4.47,0.00,0.00,0.00,0.00,0.00,0.00,0.00,0.00,0.00,1.71,3.70,0.40,0.00,0.00,0.00,1.76,0.00,,233,141,16
Peak aged Mg-4Y-3Re,"extruded (573K), peak aged ",,,1,89.70,0.00,0.00,0.00,0.00,0.00,0.00,0.00,0.00,4.47,0.00,0.00,0.00,0.00,0.00,0.00,0.00,0.00,0.00,1.71,3.70,0.40,0.00,0.00,0.00,1.76,0.00,,301,178,6
Extruded Mg-4Y-3Re,extruded (673K),,,1,89.70,0.00,0.00,0.00,0.00,0.00,0.00,0.00,0.00,4.47,0.00,0.00,0.00,0.00,0.00,0.00,0.00,0.00,0.00,1.71,3.70,0.40,0.00,0.00,0.00,1.76,0.00,,320,208,20
AZ91,as-cast (730C),,,3,90.82,0.00,0.92,8.12,0.00,0.00,0.00,0.00,0.14,0.00,0.00,0.00,0.00,0.00,0.00,0.00,0.00,0.00,0.00,0.00,0.00,0.00,0.00,0.00,0.00,0.05,0.00,,168,94,3.03
AZ91-1RE,as-cast (730C),,,3,90.65,0.00,0.83,7.41,0.00,0.00,0.00,0.00,0.17,0.00,0.00,0.00,0.00,0.00,0.00,0.00,0.00,0.00,0.00,0.48,0.15,0.26,0.00,0.00,0.00,0.11,0.00,,166,106,3.73
AZ91-2RE,as-cast (730C),,,3,89.91,0.00,0.82,7.28,0.00,0.00,0.00,0.00,0.15,0.00,0.00,0.00,0.00,0.00,0.00,0.00,0.00,0.00,0.00,0.94,0.29,0.51,0.00,0.00,0.00,0.19,0.00,,169,105,3.14
AZ91-3RE,as-cast (730C),,,3,88.68,0.00,0.87,7.42,0.00,0.00,0.00,0.00,0.17,0.00,0.00,0.00,0.00,0.00,0.00,0.00,0.00,0.00,0.00,1.50,0.48,0.85,0.00,0.00,0.00,0.00,0.00,,167,107,2.76
Mg-6Al,as-cast (730C),,,3,93.86,0.00,0.51,5.52,0.00,0.00,0.00,0.00,0.11,0.00,0.00,0.00,0.00,0.00,0.00,0.00,0.00,0.00,0.00,0.00,0.00,0.00,0.00,0.00,0.00,0.00,0.00,,172,91,5.52
Mg-6Al-1RE,as-cast (730C),,,3,92.76,0.00,0.63,5.59,0.00,0.00,0.00,0.00,0.12,0.00,0.00,0.00,0.00,0.00,0.00,0.00,0.00,0.00,0.00,0.47,0.14,0.25,0.00,0.00,0.00,0.00,0.00,,183,101,6.93
Mg-6Al-2RE,as-cast (730C),,,3,92.30,0.00,0.50,5.07,0.00,0.00,0.00,0.00,0.13,0.00,0.00,0.00,0.00,0.00,0.00,0.00,0.00,0.00,0.00,1.11,0.32,0.56,0.00,0.00,0.00,0.00,0.00,,176,98,4.48
Mg-6Al-3RE,as-cast (730C),,,3,90.63,0.00,0.58,5.28,0.00,0.00,0.00,0.00,0.12,0.00,0.00,0.00,0.00,0.00,0.00,0.00,0.00,0.00,0.00,1.90,0.60,0.94,0.00,0.00,0.00,0.00,0.00,,172,95,4.27
Mg-9Al-0.8Zn-0.2Mn,as-cast (420C),,,3,90.00,0.00,0.80,9.00,0.00,0.00,0.00,0.00,0.20,0.00,0.00,0.00,0.00,0.00,0.00,0.00,0.00,0.00,0.00,0.00,0.00,0.00,0.00,0.00,0.00,0.00,0.00,,222,106,5.3
Mg-9Al-0.8Zn-0.2Mn-0.15Sb,as-cast (420C),,,3,89.85,0.00,0.80,9.00,0.00,0.00,0.00,0.00,0.20,0.00,0.00,0.00,0.00,0.00,0.00,0.00,0.00,0.00,0.00,0.00,0.00,0.00,0.00,0.00,0.15,0.00,0.00,,238,134,3.3
Mg-9Al-0.8Zn-0.2Mn-0.35Sb,as-cast (420C),,,3,89.65,0.00,0.80,9.00,0.00,0.00,0.00,0.00,0.20,0.00,0.00,0.00,0.00,0.00,0.00,0.00,0.00,0.00,0.00,0.00,0.00,0.00,0.00,0.00,0.35,0.00,0.00,,264,177,4.5
Mg-9Al-0.8Zn-0.2Mn-0.7Sb,as-cast (420C),,,3,89.30,0.00,0.80,9.00,0.00,0.00,0.00,0.00,0.20,0.00,0.00,0.00,0.00,0.00,0.00,0.00,0.00,0.00,0.00,0.00,0.00,0.00,0.00,0.00,0.70,0.00,0.00,,257,172,4.4
Mg-9Al-0.8Zn-0.2Mn-1.0Sb,as-cast (420C),,,3,89.00,0.00,0.80,9.00,0.00,0.00,0.00,0.00,0.20,0.00,0.00,0.00,0.00,0.00,0.00,0.00,0.00,0.00,0.00,0.00,0.00,0.00,0.00,0.00,1.00,0.00,0.00,,244,165,2.7
Mg-9Al-10.7zn-0.15Mn-10vol%Sic (15um),extruded (400C),,,1,80.15,0.00,10.70,9.00,0.00,0.00,0.00,0.00,0.15,0.00,0.00,0.00,0.00,0.00,0.00,0.00,0.00,0.00,0.00,0.00,0.00,0.00,0.00,0.00,0.00,0.00,0.00,,135,120,0.47
Mg-9Al-10.7zn-0.15Mn-10vol%Sic (20um),extruded (400C),,,1,80.15,0.00,10.70,9.00,0.00,0.00,0.00,0.00,0.15,0.00,0.00,0.00,0.00,0.00,0.00,0.00,0.00,0.00,0.00,0.00,0.00,0.00,0.00,0.00,0.00,0.00,0.00,,120,117,0.24
Mg-9Al-10.7zn-0.15Mn-10vol%Sic (25um),extruded (400C),,,1,80.15,0.00,10.70,9.00,0.00,0.00,0.00,0.00,0.15,0.00,0.00,0.00,0.00,0.00,0.00,0.00,0.00,0.00,0.00,0.00,0.00,0.00,0.00,0.00,0.00,0.00,0.00,,127,117.5,0.33
Mg-9Al-10.7zn-0.15Mn-10vol%Sic (38um),extruded (400C),,,1,80.15,0.00,10.70,9.00,0.00,0.00,0.00,0.00,0.15,0.00,0.00,0.00,0.00,0.00,0.00,0.00,0.00,0.00,0.00,0.00,0.00,0.00,0.00,0.00,0.00,0.00,0.00,,120,110,0.45
Mg-9Al-10.7zn-0.15Mn-10vol%Sic (50um),extruded (400C),,,1,80.15,0.00,10.70,9.00,0.00,0.00,0.00,0.00,0.15,0.00,0.00,0.00,0.00,0.00,0.00,0.00,0.00,0.00,0.00,0.00,0.00,0.00,0.00,0.00,0.00,0.00,0.00,,110,105,0.23
Mg-15Sc-1Mn ,cast T5,,,5,83.40,0.00,0.00,0.00,0.00,0.00,0.00,0.00,1.40,0.00,0.00,0.00,0.00,0.00,0.00,15.20,0.00,0.00,0.00,0.00,0.00,0.00,0.00,0.00,0.00,0.00,0.00,,152.5,174.5,0.25
Mg-6Sc-1Mn,cast T5,,,5,92.50,0.00,0.00,0.00,0.00,0.00,0.00,0.00,1.60,0.00,0.00,0.00,0.00,0.00,0.00,5.90,0.00,0.00,0.00,0.00,0.00,0.00,0.00,0.00,0.00,0.00,0.00,,95,85,0.24
Mg/SiC (33.6 pct),"fluxless casting, extruded (350C)",,,1,100.00,0.00,0.00,0.00,0.00,0.00,0.00,0.00,0.00,0.00,0.00,0.00,0.00,0.00,0.00,0.00,0.00,0.00,0.00,0.00,0.00,0.00,0.00,0.00,0.00,0.00,0.00,,205,158,3.1
AZ91 ,as-cast F,,,4,90.00,0.00,1.00,9.00,0.00,0.00,0.00,0.00,0.00,0.00,0.00,0.00,0.00,0.00,0.00,0.00,0.00,0.00,0.00,0.00,0.00,0.00,0.00,0.00,0.00,0.00,0.00,,131,72,2
AZ91 ,as-cast T6,,,5,90.00,0.00,1.00,9.00,0.00,0.00,0.00,0.00,0.00,0.00,0.00,0.00,0.00,0.00,0.00,0.00,0.00,0.00,0.00,0.00,0.00,0.00,0.00,0.00,0.00,0.00,0.00,,235,108,3
ZK60,as-cast F,,,4,93.90,0.00,5.54,0.00,0.00,0.56,0.00,0.00,0.00,0.00,0.00,0.00,0.00,0.00,0.00,0.00,0.00,0.00,0.00,0.00,0.00,0.00,0.00,0.00,0.00,0.00,0.00,,275,196,5
ZK60,as-cast T5,,,5,93.90,0.00,5.54,0.00,0.00,0.56,0.00,0.00,0.00,0.00,0.00,0.00,0.00,0.00,0.00,0.00,0.00,0.00,0.00,0.00,0.00,0.00,0.00,0.00,0.00,0.00,0.00,,314,265,4
AZ91 ,extruded (573K),,,1,90.00,0.00,1.00,9.00,0.00,0.00,0.00,0.00,0.00,0.00,0.00,0.00,0.00,0.00,0.00,0.00,0.00,0.00,0.00,0.00,0.00,0.00,0.00,0.00,0.00,0.00,0.00,,341,244,13
ZK60,extruded (423K),,,1,93.90,0.00,5.54,0.00,0.00,0.56,0.00,0.00,0.00,0.00,0.00,0.00,0.00,0.00,0.00,0.00,0.00,0.00,0.00,0.00,0.00,0.00,0.00,0.00,0.00,0.00,0.00,,371,288,18
Mg-5.5Li,"annealed, worm rolling (623K)",,,6,94.50,0.00,0.00,0.00,0.00,0.00,0.00,0.00,0.00,0.00,0.00,0.00,0.00,0.00,5.50,0.00,0.00,0.00,0.00,0.00,0.00,0.00,0.00,0.00,0.00,0.00,0.00,,131.5,70,52.3
Mg-8.5Li,"annealed, worm rolling (623K)",,,6,91.50,0.00,0.00,0.00,0.00,0.00,0.00,0.00,0.00,0.00,0.00,0.00,0.00,0.00,8.50,0.00,0.00,0.00,0.00,0.00,0.00,0.00,0.00,0.00,0.00,0.00,0.00,,121.2,85.8,65.2
Mg-8.5Li-1Y,"annealed, worm rolling (623K)",,,6,90.50,0.00,0.00,0.00,0.00,0.00,0.00,0.00,0.00,1.00,0.00,0.00,0.00,0.00,8.50,0.00,0.00,0.00,0.00,0.00,0.00,0.00,0.00,0.00,0.00,0.00,0.00,,121.2,90.4,64
Mg-Al-Ca,extruded (285C),,,1,85.60,0.00,0.00,9.10,5.30,0.00,0.00,0.00,0.00,0.00,0.00,0.00,0.00,0.00,0.00,0.00,0.00,0.00,0.00,0.00,0.00,0.00,0.00,0.00,0.00,0.00,0.00,,565,496,1
Mg-Al-Ca,extruded (285C),,,1,85.60,0.00,0.00,9.10,5.30,0.00,0.00,0.00,0.00,0.00,0.00,0.00,0.00,0.00,0.00,0.00,0.00,0.00,0.00,0.00,0.00,0.00,0.00,0.00,0.00,0.00,0.00,,558,496,1
Mg-Al-Ca,extruded (285C),,,1,85.60,0.00,0.00,9.10,5.30,0.00,0.00,0.00,0.00,0.00,0.00,0.00,0.00,0.00,0.00,0.00,0.00,0.00,0.00,0.00,0.00,0.00,0.00,0.00,0.00,0.00,0.00,,560,492,1
Mg-Al-Ca,extruded (300C),,,1,85.60,0.00,0.00,9.10,5.30,0.00,0.00,0.00,0.00,0.00,0.00,0.00,0.00,0.00,0.00,0.00,0.00,0.00,0.00,0.00,0.00,0.00,0.00,0.00,0.00,0.00,0.00,,545,474,4.7
