Repository: u6734495-Samyak/Comp4560

# Comp4560
A combination of lightweight, high specific strength, and good castability make magnesium alloys a promising engineering material for the automotive and aerospace industries. Vehicle weight reduction is one of the major means available to improve automotive fuel efficiency. High-strength steels, Aluminium (Al), and polymers are already being used to reduce weight significantly, but substantial additional reductions could be achieved by greater use of low-density magnesium (Mg) and its alloys. This project herein, therefore, relies on the use of machine learning, to assist in the development of A.I.

File: Mg_alloy_database.csv (part 5 of 5)
Name,Condition,Condition(Numeric),Mg,Al,Zn,Mn,Ce,La,Nd,Pr,Sn,Ca,Zr,Ag,Ho,Y,Gd,Cu,Si,Li,Yb,Th,Sb,Ga,Tb,Dy,Fe,UTS,YS,Ductility
Mg-Al-Ca,extruded (300C),,,1,85.60,0.00,0.00,9.10,5.30,0.00,0.00,0.00,0.00,0.00,0.00,0.00,0.00,0.00,0.00,0.00,0.00,0.00,0.00,0.00,0.00,0.00,0.00,0.00,0.00,0.00,0.00,,537,474,2.1
Mg-Al-Ca,extruded (300C),,,1,85.60,0.00,0.00,9.10,5.30,0.00,0.00,0.00,0.00,0.00,0.00,0.00,0.00,0.00,0.00,0.00,0.00,0.00,0.00,0.00,0.00,0.00,0.00,0.00,0.00,0.00,0.00,,537,460,1.5
Mg-Al-Ca,extruded (400C),,,1,85.60,0.00,0.00,9.10,5.30,0.00,0.00,0.00,0.00,0.00,0.00,0.00,0.00,0.00,0.00,0.00,0.00,0.00,0.00,0.00,0.00,0.00,0.00,0.00,0.00,0.00,0.00,,461,417,3.1
Mg-Al-Ca,extruded (400C),,,1,85.60,0.00,0.00,9.10,5.30,0.00,0.00,0.00,0.00,0.00,0.00,0.00,0.00,0.00,0.00,0.00,0.00,0.00,0.00,0.00,0.00,0.00,0.00,0.00,0.00,0.00,0.00,,459,413,4.7
Mg-Al-Ca,extruded (400C),,,1,85.60,0.00,0.00,9.10,5.30,0.00,0.00,0.00,0.00,0.00,0.00,0.00,0.00,0.00,0.00,0.00,0.00,0.00,0.00,0.00,0.00,0.00,0.00,0.00,0.00,0.00,0.00,,462,418,4.1
Mg-20Al-15Ca,extruded (300C),,,1,65.00,0.00,0.00,20.00,15.00,0.00,0.00,0.00,0.00,0.00,0.00,0.00,0.00,0.00,0.00,0.00,0.00,0.00,0.00,0.00,0.00,0.00,0.00,0.00,0.00,0.00,0.00,,710,600,3.4
Mg-8Al-5Ga-3Zn,extruded (300C),,,1,84.00,0.00,3.00,8.00,0.00,0.00,0.00,0.00,0.00,0.00,0.00,0.00,0.00,0.00,0.00,0.00,0.00,0.00,0.00,0.00,0.00,0.00,0.00,0.00,0.00,0.00,5.00,,646,518,1.2
Mg-9Al-6.5Ca,extruded (300C),,,1,84.50,0.00,0.00,9.00,6.50,0.00,0.00,0.00,0.00,0.00,0.00,0.00,0.00,0.00,0.00,0.00,0.00,0.00,0.00,0.00,0.00,0.00,0.00,0.00,0.00,0.00,0.00,,567,538,3.2
Mg-9Al-1Zn-1.5Si,extruded (300C),,,1,88.50,0.00,1.00,9.00,0.00,0.00,0.00,0.00,0.00,0.00,0.00,0.00,1.50,0.00,0.00,0.00,0.00,0.00,0.00,0.00,0.00,0.00,0.00,0.00,0.00,0.00,0.00,,541,468,5.4
Mg-11Si-4Al,extruded (300C),,,1,85.00,0.00,0.00,4.00,0.00,0.00,0.00,0.00,0.00,0.00,0.00,0.00,11.00,0.00,0.00,0.00,0.00,0.00,0.00,0.00,0.00,0.00,0.00,0.00,0.00,0.00,0.00,,506,455,2
EA 55RS,extruded (300C),,,1,85.00,0.00,5.00,5.00,0.00,0.00,0.00,0.00,0.00,0.00,0.00,0.00,0.00,0.00,0.00,0.00,0.00,0.00,0.00,0.00,5.00,0.00,0.00,0.00,0.00,0.00,0.00,,513,476,5
AM20HP,high pressure die-cast (350C),,,4,97.71,0.00,0.01,2.20,0.00,0.00,0.00,0.00,0.06,0.00,0.00,0.00,0.01,0.00,0.00,0.00,0.00,0.00,0.00,0.00,0.00,0.00,0.00,0.00,0.00,0.00,0.00,,147.5,86,5.5
AM50HP,high pressure die-cast (350C),,,4,94.71,0.00,0.01,5.10,0.00,0.00,0.00,0.00,0.15,0.00,0.00,0.00,0.01,0.00,0.00,0.00,0.00,0.00,0.00,0.00,0.00,0.00,0.00,0.00,0.00,0.00,0.00,,173.5,112,2.5
AE42,high pressure die-cast (350C),,,4,94.42,0.00,0.00,4.58,0.00,0.00,0.00,0.00,0.24,0.00,0.00,0.00,0.75,0.00,0.00,0.00,0.00,0.00,0.00,0.00,0.00,0.00,0.00,0.00,0.00,0.00,0.00,,166,120,2.1
AS41,high pressure die-cast (350C),,,4,95.73,0.00,0.00,3.90,0.00,0.00,0.00,0.00,0.35,0.00,0.00,0.00,0.01,0.00,0.00,0.00,0.00,0.00,0.00,0.00,0.00,0.00,0.00,0.00,0.00,0.00,0.00,,132.5,122.5,0.6
AZ91,high pressure die-cast (350C),,,4,89.98,0.00,0.99,8.80,0.00,0.00,0.00,0.00,0.21,0.00,0.00,0.00,0.01,0.00,0.00,0.00,0.00,0.00,0.00,0.00,0.00,0.00,0.00,0.00,0.00,0.00,0.00,,250,150,7
AM20HP,high pressure die-cast (350C),,,4,97.71,0.00,0.01,2.20,0.00,0.00,0.00,0.00,0.06,0.00,0.00,0.00,0.01,0.00,0.00,0.00,0.00,0.00,0.00,0.00,0.00,0.00,0.00,0.00,0.00,0.00,0.00,,190,110,11
AM50HP,high pressure die-cast (350C),,,4,94.71,0.00,0.01,5.10,0.00,0.00,0.00,0.00,0.15,0.00,0.00,0.00,0.01,0.00,0.00,0.00,0.00,0.00,0.00,0.00,0.00,0.00,0.00,0.00,0.00,0.00,0.00,,210,130,8.5
AE42,high pressure die-cast (350C),,,4,94.42,0.00,0.00,4.58,0.00,0.00,0.00,0.00,0.24,0.00,0.00,0.00,0.75,0.00,0.00,0.00,0.00,0.00,0.00,0.00,0.00,0.00,0.00,0.00,0.00,0.00,0.00,,240,115,17.5
AS41,high pressure die-cast (350C),,,4,95.73,0.00,0.00,3.90,0.00,0.00,0.00,0.00,0.35,0.00,0.00,0.00,0.01,0.00,0.00,0.00,0.00,0.00,0.00,0.00,0.00,0.00,0.00,0.00,0.00,0.00,0.00,,255,135,15
ZA82,"die cast, casting at 700C, mold at 390C",,,4,90.15,0.00,7.67,1.93,0.00,0.00,0.00,0.00,0.25,0.00,0.00,0.00,0.00,0.00,0.00,0.00,0.00,0.00,0.00,0.00,0.00,0.00,0.00,0.00,0.00,0.00,0.00,,140,100,2.2
ZA84,"die cast, casting at 700C, mold at 390C",,,4,88.18,0.00,7.69,3.80,0.00,0.00,0.00,0.00,0.33,0.00,0.00,0.00,0.00,0.00,0.00,0.00,0.00,0.00,0.00,0.00,0.00,0.00,0.00,0.00,0.00,0.00,0.00,,145,105,1.6
ZA86,"die cast, casting at 700C, mold at 390C",,,4,86.63,0.00,7.89,5.36,0.00,0.00,0.00,0.00,0.12,0.00,0.00,0.00,0.00,0.00,0.00,0.00,0.00,0.00,0.00,0.00,0.00,0.00,0.00,0.00,0.00,0.00,0.00,,137,113,0.95
ZA102,"die cast, casting at 700C, mold at 390C",,,4,88.18,0.00,9.70,1.87,0.00,0.00,0.00,0.00,0.25,0.00,0.00,0.00,0.00,0.00,0.00,0.00,0.00,0.00,0.00,0.00,0.00,0.00,0.00,0.00,0.00,0.00,0.00,,140,93,1.96
ZA104,"die cast, casting at 700C, mold at 390C",,,4,86.33,0.00,9.73,3.69,0.00,0.00,0.00,0.00,0.25,0.00,0.00,0.00,0.00,0.00,0.00,0.00,0.00,0.00,0.00,0.00,0.00,0.00,0.00,0.00,0.00,0.00,0.00,,149,106,1.78
ZA106,"die cast, casting at 700C, mold at 390C",,,4,83.43,0.00,10.80,5.60,0.00,0.00,0.00,0.00,0.17,0.00,0.00,0.00,0.00,0.00,0.00,0.00,0.00,0.00,0.00,0.00,0.00,0.00,0.00,0.00,0.00,0.00,0.00,,135,109,1.85
ZA122,"die cast, casting at 700C, mold at 390C",,,4,85.60,0.00,12.10,2.09,0.00,0.00,0.00,0.00,0.21,0.00,0.00,0.00,0.00,0.00,0.00,0.00,0.00,0.00,0.00,0.00,0.00,0.00,0.00,0.00,0.00,0.00,0.00,,145,105,1.3
ZA124,"die cast, casting at 700C, mold at 390C",,,4,83.19,0.00,12.20,4.21,0.00,0.00,0.00,0.00,0.40,0.00,0.00,0.00,0.00,0.00,0.00,0.00,0.00,0.00,0.00,0.00,0.00,0.00,0.00,0.00,0.00,0.00,0.00,,142,114,1.41
ZA126,"die cast, casting at 700C, mold at 390C",,,4,82.58,0.00,11.80,5.47,0.00,0.00,0.00,0.00,0.15,0.00,0.00,0.00,0.00,0.00,0.00,0.00,0.00,0.00,0.00,0.00,0.00,0.00,0.00,0.00,0.00,0.00,0.00,,139,117,1.42
ZA142,"die cast, casting at 700C, mold at 390C",,,4,84.65,0.00,13.40,1.73,0.00,0.00,0.00,0.00,0.22,0.00,0.00,0.00,0.00,0.00,0.00,0.00,0.00,0.00,0.00,0.00,0.00,0.00,0.00,0.00,0.00,0.00,0.00,,145,118,1.2
ZA144,"die cast, casting at 700C, mold at 390C",,,4,82.17,0.00,13.80,3.87,0.00,0.00,0.00,0.00,0.16,0.00,0.00,0.00,0.00,0.00,0.00,0.00,0.00,0.00,0.00,0.00,0.00,0.00,0.00,0.00,0.00,0.00,0.00,,141,134,1
ZA146,"die cast, casting at 700C, mold at 390C",,,4,79.27,0.00,14.30,6.17,0.00,0.00,0.00,0.00,0.26,0.00,0.00,0.00,0.00,0.00,0.00,0.00,0.00,0.00,0.00,0.00,0.00,0.00,0.00,0.00,0.00,0.00,0.00,,114,111,1
AZ91D,as cast F,,,4,90.09,0.00,0.68,9.00,0.00,0.00,0.00,0.00,0.17,0.00,0.00,0.00,0.05,0.00,0.00,0.00,0.00,0.00,0.00,0.00,0.00,0.00,0.00,0.00,0.00,0.00,0.00,,285,185,9.8
AZ91D,sater quenched T4,,,5,90.09,0.00,0.68,9.00,0.00,0.00,0.00,0.00,0.17,0.00,0.00,0.00,0.05,0.00,0.00,0.00,0.00,0.00,0.00,0.00,0.00,0.00,0.00,0.00,0.00,0.00,0.00,,304,149,15.5
AZ91D,"water quenched, air cooled T6a",,,5,90.09,0.00,0.68,9.00,0.00,0.00,0.00,0.00,0.17,0.00,0.00,0.00,0.05,0.00,0.00,0.00,0.00,0.00,0.00,0.00,0.00,0.00,0.00,0.00,0.00,0.00,0.00,,334,214,10.8
AZ91D,"water quenched, air cooled T6b",,,5,90.09,0.00,0.68,9.00,0.00,0.00,0.00,0.00,0.17,0.00,0.00,0.00,0.05,0.00,0.00,0.00,0.00,0.00,0.00,0.00,0.00,0.00,0.00,0.00,0.00,0.00,0.00,,327,212,7.8
ML10,cast T6,,,5,99.25,0.00,0.40,0.02,0.00,0.25,0.00,0.00,0.00,0.00,0.00,0.03,0.03,0.00,0.00,0.00,0.00,0.00,0.00,0.00,2.50,0.00,0.00,0.00,0.00,0.00,0.00,,230,140,3
ML19,cast T6,,,5,94.78,0.00,0.40,0.02,0.00,0.52,0.00,0.00,0.00,2.10,0.00,0.03,0.03,0.00,0.00,0.00,0.00,0.00,0.00,0.00,2.10,0.00,0.00,0.00,0.00,0.00,0.00,,275,195,3
ML19,cast T6,,,5,94.69,0.00,0.41,0.02,0.00,0.50,0.00,0.00,0.00,2.00,0.00,0.03,0.03,0.00,0.00,0.00,0.00,0.00,0.00,0.00,2.30,0.00,0.00,0.00,0.00,0.00,0.00,,255,175,3
ML19,cast T6,,,5,95.35,0.00,0.45,0.02,0.00,0.40,0.00,0.00,0.00,1.70,0.00,0.03,0.03,0.00,0.00,0.00,0.00,0.00,0.00,0.00,2.00,0.00,0.00,0.00,0.00,0.00,0.00,,265,175,3.3
ML19,cast T6,,,5,99.30,0.00,0.35,0.02,0.00,0.25,0.00,0.00,0.00,1.80,0.00,0.03,0.03,0.00,0.00,0.00,0.00,0.00,0.00,0.00,1.95,0.00,0.00,0.00,0.00,0.00,0.00,,220,120,3
R/S Mg-11Si-4Al (dp = 0.7 𝞵m),as-extruded (623K),,,1,85.40,0.00,0.00,4.00,0.00,0.00,0.00,0.00,0.00,0.00,0.00,0.00,10.60,0.00,0.00,0.00,0.00,0.00,0.00,0.00,0.00,0.00,0.00,0.00,0.00,0.00,0.00,,506,455,1.6
R/S Mg-11Si-4Al (dp = 0.7 𝞵m),"extruded, annealed, quenched, extruded at 623K, annealed at 732K ",,,1,85.40,0.00,0.00,4.00,0.00,0.00,0.00,0.00,0.00,0.00,0.00,0.00,10.60,0.00,0.00,0.00,0.00,0.00,0.00,0.00,0.00,0.00,0.00,0.00,0.00,0.00,0.00,,450,401,2.8
R/S Mg-11Si-4Al (dp = 1.4 𝞵m),as-extruded (823K),,,1,85.40,0.00,0.00,4.00,0.00,0.00,0.00,0.00,0.00,0.00,0.00,0.00,10.60,0.00,0.00,0.00,0.00,0.00,0.00,0.00,0.00,0.00,0.00,0.00,0.00,0.00,0.00,,385,340,0.8
R/S Mg-11Si-4Al (dp = 1.4𝞵m),"extruded, annealed, quenched, extruded at 823K, annealed at 732K ",,,1,85.40,0.00,0.00,4.00,0.00,0.00,0.00,0.00,0.00,0.00,0.00,0.00,10.60,0.00,0.00,0.00,0.00,0.00,0.00,0.00,0.00,0.00,0.00,0.00,0.00,0.00,0.00,,383,326,0.9
R/S Mg-11Si-4Zn (dp = 0.8 𝞵m),as-extruded (573K),,,1,85.00,0.00,4.00,0.00,0.00,0.00,0.00,0.00,0.00,0.00,0.00,0.00,11.00,0.00,0.00,0.00,0.00,0.00,0.00,0.00,0.00,0.00,0.00,0.00,0.00,0.00,0.00,,532,479,1.3
R/S Mg-11Si-4Zn (dp = 0.8 𝞵m),"extruded, annealed, quenched, extruded at 573K, annealed at 732K ",,,1,85.00,0.00,4.00,0.00,0.00,0.00,0.00,0.00,0.00,0.00,0.00,0.00,11.00,0.00,0.00,0.00,0.00,0.00,0.00,0.00,0.00,0.00,0.00,0.00,0.00,0.00,0.00,,512,436,0.9
R/S Mg-11Si-4Zn (dp = 3.3 𝞵m),as-extruded (823K),,,1,85.00,0.00,4.00,0.00,0.00,0.00,0.00,0.00,0.00,0.00,0.00,0.00,11.00,0.00,0.00,0.00,0.00,0.00,0.00,0.00,0.00,0.00,0.00,0.00,0.00,0.00,0.00,,346,313,1.2
R/S Mg-11Si-4Zn (dp = 3.3 𝞵m),"extruded, annealed, quenched, extruded at 823K, annealed at 732K ",,,1,85.00,0.00,4.00,0.00,0.00,0.00,0.00,0.00,0.00,0.00,0.00,0.00,11.00,0.00,0.00,0.00,0.00,0.00,0.00,0.00,0.00,0.00,0.00,0.00,0.00,0.00,0.00,,343,281,2.3
I/M Mg-4Si-4Zn (dp = 76 𝞵m),as-extruded (573K),,,1,92.00,0.00,4.00,0.00,0.00,0.00,0.00,0.00,0.00,0.00,0.00,0.00,4.00,0.00,0.00,0.00,0.00,0.00,0.00,0.00,0.00,0.00,0.00,0.00,0.00,0.00,0.00,,246,201,8.2
I/M Mg-4Si-4Zn (dp = 76 𝞵m),"extruded, annealed, quenched, extruded at 573K, annealed at 732K ",,,1,92.00,0.00,4.00,0.00,0.00,0.00,0.00,0.00,0.00,0.00,0.00,0.00,4.00,0.00,0.00,0.00,0.00,0.00,0.00,0.00,0.00,0.00,0.00,0.00,0.00,0.00,0.00,,221,183,8.3
I/M Mg 6Si (dp = 63 𝞵m),as-extruded (573K),,,1,94.00,0.00,0.00,0.00,0.00,0.00,0.00,0.00,0.00,0.00,0.00,0.00,6.00,0.00,0.00,0.00,0.00,0.00,0.00,0.00,0.00,0.00,0.00,0.00,0.00,0.00,0.00,,213,171,6.1
I/M Mg 6Si (dp = 63 𝞵m),"extruded, annealed, quenched, extruded at 573K, annealed at 732K ",,,1,94.00,0.00,0.00,0.00,0.00,0.00,0.00,0.00,0.00,0.00,0.00,0.00,6.00,0.00,0.00,0.00,0.00,0.00,0.00,0.00,0.00,0.00,0.00,0.00,0.00,0.00,0.00,,192,159,6.5
I/M Mg-13Si-4Al (dp = 41 𝞵m),as-extruded (573K),,,1,83.00,0.00,0.00,4.00,0.00,0.00,0.00,0.00,0.00,0.00,0.00,0.00,13.00,0.00,0.00,0.00,0.00,0.00,0.00,0.00,0.00,0.00,0.00,0.00,0.00,0.00,0.00,,179,150,1.1
I/M Mg-13Si-4Al (dp = 41 𝞵m),"extruded, annealed, quenched, extruded at 573K, annealed at 732K ",,,1,83.00,0.00,0.00,4.00,0.00,0.00,0.00,0.00,0.00,0.00,0.00,0.00,13.00,0.00,0.00,0.00,0.00,0.00,0.00,0.00,0.00,0.00,0.00,0.00,0.00,0.00,0.00,,161,134,3
AZ91,as-extruded (250C),,,1,90.17,0.00,0.63,9.04,0.00,0.00,0.00,0.00,0.16,0.00,0.00,0.00,0.00,0.00,0.00,0.00,0.00,0.00,0.00,0.00,0.00,0.00,0.00,0.00,0.00,0.00,0.00,,399,322,12
AZ151,as-extruded (250C),,,1,83.83,0.00,0.98,15.00,0.00,0.00,0.00,0.00,0.19,0.00,0.00,0.00,0.00,0.00,0.00,0.00,0.00,0.00,0.00,0.00,0.00,0.00,0.00,0.00,0.00,0.00,0.00,,395,387,0.3
ACa54,as-extruded (300C),,,1,91.39,0.00,0.00,5.07,3.54,0.00,0.00,0.00,0.00,0.00,0.00,0.00,0.00,0.00,0.00,0.00,0.00,0.00,0.00,0.00,0.00,0.00,0.00,0.00,0.00,0.00,0.00,,493,470,7.2
ZE41,as-extruded (300C),,,1,94.41,0.00,4.37,0.00,0.00,0.12,0.00,0.00,0.00,0.00,0.00,0.00,0.00,0.00,0.00,0.00,0.00,0.00,0.00,0.78,0.00,0.32,0.00,0.00,0.00,0.00,0.00,,421,405,18
WE43,as-extruded (330C),,,1,92.61,0.00,0.00,0.00,0.00,0.45,0.00,0.00,0.00,4.11,0.19,0.00,0.00,0.00,0.00,0.00,0.00,0.27,0.00,0.00,2.28,0.00,0.00,0.00,0.00,0.00,0.00,,447,447,4.4
WE54,as-extruded (300C),,,1,91.89,0.00,0.00,0.00,0.00,0.26,0.00,0.00,0.00,5.29,0.27,0.00,0.00,0.00,0.00,0.00,0.00,0.51,0.00,0.10,1.68,0.00,0.00,0.00,0.00,0.00,0.00,,510,510,2.7
Unreinforced AZ91,"squeeze casting, extruded, T6, extruded at 335C",,,1,89.71,0.00,1.00,9.00,0.00,0.00,0.00,0.00,0.15,0.00,0.00,0.03,0.10,0.00,0.00,0.00,0.00,0.00,0.00,0.00,0.00,0.00,0.00,0.00,0.00,0.00,0.00,,360,204,9.9
Mg-9Al-1Zn-5La,extruded (340C),,,1,85.33,0.00,1.10,8.60,0.00,0.00,0.00,0.00,0.00,0.00,0.00,0.00,0.00,0.00,0.00,0.00,0.00,0.00,0.00,0.00,0.00,4.90,0.00,0.00,0.00,0.00,0.00,,410,342,15.4
Mg-9Al-1Zn-5La,extruded (340C),,,1,86.05,0.00,1.00,8.20,0.00,0.00,0.00,0.00,0.00,0.00,0.00,0.00,0.00,0.00,0.00,0.00,0.00,0.00,0.00,0.00,0.00,4.70,0.00,0.00,0.00,0.00,0.00,,420,368,8.8
Mg-9Al-1Zn-5La,extruded (230C),,,1,85.00,0.00,1.00,9.00,0.00,0.00,0.00,0.00,0.00,0.00,0.00,0.00,0.00,0.00,0.00,0.00,0.00,0.00,0.00,0.00,0.00,5.00,0.00,0.00,0.00,0.00,0.00,,487,434,6.5
Mg-9Al-1Zn-5La,extruded (230C),,,1,85.00,0.00,1.00,9.00,0.00,0.00,0.00,0.00,0.00,0.00,0.00,0.00,0.00,0.00,0.00,0.00,0.00,0.00,0.00,0.00,0.00,5.00,0.00,0.00,0.00,0.00,0.00,,402,351,20
Mg-9Al-1Zn-5La,extruded (230C),,,1,85.00,0.00,1.00,9.00,0.00,0.00,0.00,0.00,0.00,0.00,0.00,0.00,0.00,0.00,0.00,0.00,0.00,0.00,0.00,0.00,0.00,5.00,0.00,0.00,0.00,0.00,0.00,,447,402,7.6
Mg-9Al-1Zn-5La,extruded (230C),,,1,85.00,0.00,1.00,9.00,0.00,0.00,0.00,0.00,0.00,0.00,0.00,0.00,0.00,0.00,0.00,0.00,0.00,0.00,0.00,0.00,0.00,5.00,0.00,0.00,0.00,0.00,0.00,,396,334,15.3
Mg-9Al-1Zn-5Nd,extruded (340C),,,1,86.08,0.00,1.10,8.50,0.00,0.00,0.00,0.00,0.00,0.00,0.00,0.00,0.00,0.00,0.00,0.00,0.00,0.00,0.00,0.00,4.30,0.00,0.00,0.00,0.00,0.00,0.00,,426,379,13
Mg-5Al-5Zn-5Nd,extruded (250C),,,1,85.00,0.00,5.00,5.00,0.00,0.00,0.00,0.00,0.00,0.00,0.00,0.00,0.00,0.00,0.00,0.00,0.00,0.00,0.00,0.00,5.00,0.00,0.00,0.00,0.00,0.00,0.00,,475,425,14
EA55RS,extruded (250C),,,1,85.10,0.00,5.00,5.00,0.00,0.00,0.00,0.00,0.00,0.00,0.00,0.00,0.00,0.00,0.00,0.00,0.00,0.00,0.00,0.00,4.90,0.00,0.00,0.00,0.00,0.00,0.00,,435,360,16
Mg-Li,extruded ,,,1,94.70,0.00,0.00,1.20,0.00,0.00,0.00,0.00,0.00,0.00,0.00,0.00,0.00,0.00,4.10,0.00,0.00,0.00,0.00,0.00,0.00,0.00,0.00,0.00,0.00,0.00,0.00,,260,150,10
unreinforced AZ91,as-cast T4,,,5,90.08,0.00,0.81,8.90,0.00,0.00,0.00,0.00,0.20,0.00,0.00,0.00,0.01,0.00,0.00,0.00,0.00,0.00,0.00,0.00,0.00,0.00,0.00,0.00,0.00,0.00,0.00,,203,86.7,7.1
Mg-8Al-2Ga,extruded (453K),,,1,90.00,0.00,0.00,8.00,0.00,0.00,0.00,0.00,0.00,0.00,0.00,0.00,0.00,0.00,0.00,0.00,0.00,0.00,0.00,0.00,0.00,0.00,0.00,0.00,0.00,0.00,2.00,,595,499,3.5
Mg-9Al-2Ga,extruded (453K),,,1,89.00,0.00,0.00,9.00,0.00,0.00,0.00,0.00,0.00,0.00,0.00,0.00,0.00,0.00,0.00,0.00,0.00,0.00,0.00,0.00,0.00,0.00,0.00,0.00,0.00,0.00,2.00,,613,474,1.3
Mg-8Al-3Ga,extruded (453K),,,1,89.00,0.00,0.00,8.00,0.00,0.00,0.00,0.00,0.00,0.00,0.00,0.00,0.00,0.00,0.00,0.00,0.00,0.00,0.00,0.00,0.00,0.00,0.00,0.00,0.00,0.00,3.00,,630,498,2.6
Mg-8Al-2Ga-Zn,extruded (453K),,,1,89.00,0.00,1.00,8.00,0.00,0.00,0.00,0.00,0.00,0.00,0.00,0.00,0.00,0.00,0.00,0.00,0.00,0.00,0.00,0.00,0.00,0.00,0.00,0.00,0.00,0.00,2.00,,646,518,1.2
AZ91D,extruded (453K),,,1,89.81,0.00,0.85,9.10,0.00,0.00,0.00,0.00,0.15,0.00,0.00,0.00,0.05,0.00,0.00,0.00,0.00,0.00,0.00,0.00,0.00,0.00,0.00,0.00,0.00,0.00,0.00,,234,152,3
Mg-20Gd,as-cast T6,,,5,79.98,0.00,0.00,0.00,0.00,0.27,0.00,0.00,0.01,0.00,19.70,0.01,0.01,0.00,0.00,0.00,0.00,0.00,0.00,0.00,0.00,0.00,0.00,0.00,0.00,0.00,0.00,,330,265,2.7
Mg-20Tb,as-cast T6,,,5,80.20,0.00,0.00,0.00,0.00,0.01,0.00,0.00,0.01,0.00,0.00,0.01,0.03,0.00,0.00,0.00,19.70,0.00,0.00,0.00,0.00,0.00,0.00,0.00,0.00,0.00,0.00,,280,228,3.4
AZ91D,as-cast T6,,,5,89.81,0.00,0.85,9.10,0.00,0.00,0.00,0.00,0.15,0.00,0.00,0.00,0.05,0.00,0.00,0.00,0.00,0.00,0.00,0.00,0.00,0.00,0.00,0.00,0.00,0.00,0.00,,140,95,33
WE54A,as-cast T6,,,5,90.58,0.00,0.20,0.00,0.00,0.70,0.00,0.00,0.15,5.13,0.00,0.03,0.01,0.00,0.00,0.00,0.00,0.00,0.00,1.00,1.00,1.00,0.00,0.00,0.00,0.00,0.00,,170,170,7.5
AZ91D,die-cast (576C),,,4,90.10,0.00,0.70,9.00,0.00,0.00,0.00,0.00,0.15,0.00,0.00,0.02,0.02,0.00,0.00,0.00,0.00,0.00,0.00,0.00,0.00,0.00,0.00,0.00,0.00,0.00,0.00,,170,124,3
AZ91D,as-cast (576C),,,3,90.10,0.00,0.70,9.00,0.00,0.00,0.00,0.00,0.15,0.00,0.00,0.02,0.02,0.00,0.00,0.00,0.00,0.00,0.00,0.00,0.00,0.00,0.00,0.00,0.00,0.00,0.00,,170,120,2
AZ91D,rheocast (576C),,,5,90.10,0.00,0.70,9.00,0.00,0.00,0.00,0.00,0.15,0.00,0.00,0.02,0.02,0.00,0.00,0.00,0.00,0.00,0.00,0.00,0.00,0.00,0.00,0.00,0.00,0.00,0.00,,92,83,0.3
AZ91D,"as-cast, extruded (576C)",,,1,90.10,0.00,0.70,9.00,0.00,0.00,0.00,0.00,0.15,0.00,0.00,0.02,0.02,0.00,0.00,0.00,0.00,0.00,0.00,0.00,0.00,0.00,0.00,0.00,0.00,0.00,0.00,,313,226,15.6
AZ91D,"rheocast, extruded (576C)",,,5,90.10,0.00,0.70,9.00,0.00,0.00,0.00,0.00,0.15,0.00,0.00,0.02,0.02,0.00,0.00,0.00,0.00,0.00,0.00,0.00,0.00,0.00,0.00,0.00,0.00,0.00,0.00,,296,215,10.2
AZ91C,cast F,,,4,90.03,0.00,0.70,8.70,0.00,0.00,0.00,0.00,0.13,0.00,0.00,0.10,0.30,0.00,0.00,0.00,0.00,0.00,0.00,0.00,0.00,0.00,0.00,0.00,0.00,0.00,0.00,,166,97,2
AZ91C,cast T4,,,5,90.03,0.00,0.70,8.70,0.00,0.00,0.00,0.00,0.13,0.00,0.00,0.10,0.30,0.00,0.00,0.00,0.00,0.00,0.00,0.00,0.00,0.00,0.00,0.00,0.00,0.00,0.00,,276,97,11
AZ91C,cast T6,,,5,90.03,0.00,0.70,8.70,0.00,0.00,0.00,0.00,0.13,0.00,0.00,0.10,0.30,0.00,0.00,0.00,0.00,0.00,0.00,0.00,0.00,0.00,0.00,0.00,0.00,0.00,0.00,,276,131,5
"Magnesium, EZ33A, cast, T5",EZ33Acast T5,,,5,93.44,0.00,2.56,0.00,0.00,0.75,0.00,0.00,0.00,0.00,0.00,0.00,0.00,0.00,0.00,0.00,0.00,0.00,0.00,1.65,0.80,0.80,0.00,0.00,0.00,0.00,0.00,,94.75,80,1.62
"Magnesium, Mg-12Li, cast",Mg-12Licast,,,3,88.00,0.00,0.00,0.00,0.00,0.00,0.00,0.00,0.00,0.00,0.00,0.00,0.00,0.00,12.00,0.00,0.00,0.00,0.00,0.00,0.00,0.00,0.00,0.00,0.00,0.00,0.00,,150,70,7.5
"Magnesium, AS21A, cast",AS21Acast,,,3,96.35,0.00,0.00,2.30,0.00,0.00,0.00,0.00,0.40,0.00,0.00,0.00,0.95,0.00,0.00,0.00,0.00,0.00,0.00,0.00,0.00,0.00,0.00,0.00,0.00,0.00,0.00,,170,110,4
"Magnesium, AM20, cast",AM20cast,,,3,97.25,0.00,0.00,2.23,0.00,0.00,0.00,0.00,0.53,0.00,0.00,0.00,0.00,0.00,0.00,0.00,0.00,0.00,0.00,0.00,0.00,0.00,0.00,0.00,0.00,0.00,0.00,,185,105,9.75
"Magnesium, ZE41A, cast, T5",ZE41Acast T5,,,5,93.78,0.00,4.26,0.00,0.00,0.70,0.00,0.00,0.00,0.00,0.00,0.00,0.00,0.00,0.00,0.00,0.00,0.00,0.00,0.65,0.28,0.33,0.00,0.00,0.00,0.00,0.00,,188.5,127.5,2.16
"Magnesium, AM100A, cast, T6",AM100Acast T6,,,5,89.40,0.00,0.00,10.38,0.00,0.00,0.00,0.00,0.23,0.00,0.00,0.00,0.00,0.00,0.00,0.00,0.00,0.00,0.00,0.00,0.00,0.00,0.00,0.00,0.00,0.00,0.00,,189.5,102,2
"Magnesium, Z6",Z6,,,5,94.00,0.00,6.00,0.00,0.00,0.00,0.00,0.00,0.00,0.00,0.00,0.00,0.00,0.00,0.00,0.00,0.00,0.00,0.00,0.00,0.00,0.00,0.00,0.00,0.00,0.00,0.00,,190,146.5,5
"Magnesium, AZ92A, cast, T6",AZ92Acast T6,,,5,88.50,0.00,2.00,9.28,0.00,0.00,0.00,0.00,0.23,0.00,0.00,0.00,0.00,0.00,0.00,0.00,0.00,0.00,0.00,0.00,0.00,0.00,0.00,0.00,0.00,0.00,0.00,,196.5,131,2
"Magnesium, AM50A, cast",AM50Acast,,,5,94.50,0.00,0.00,5.07,0.00,0.00,0.00,0.00,0.43,0.00,0.00,0.00,0.00,0.00,0.00,0.00,0.00,0.00,0.00,0.00,0.00,0.00,0.00,0.00,0.00,0.00,0.00,,197.5,125,7
"Magnesium, commercial purity, ASTM 9980A",ASTM 9980A,,,5,100.00,0.00,0.00,0.00,0.00,0.00,0.00,0.00,0.00,0.00,0.00,0.00,0.00,0.00,0.00,0.00,0.00,0.00,0.00,0.00,0.00,0.00,0.00,0.00,0.00,0.00,0.00,,205,82.5,16
"Magnesium, AE42, cast, F",AE42cast F,,,4,93.05,0.00,0.00,4.15,0.00,0.00,0.00,0.00,0.30,0.00,0.00,0.00,0.00,0.00,0.00,0.00,0.00,0.00,0.00,1.50,0.50,0.50,0.00,0.00,0.00,0.00,0.00,,210,142.5,10
"Magnesium, AM60A, cast",AM60Acast,,,3,93.63,0.00,0.00,6.00,0.00,0.00,0.00,0.00,0.37,0.00,0.00,0.00,0.00,0.00,0.00,0.00,0.00,0.00,0.00,0.00,0.00,0.00,0.00,0.00,0.00,0.00,0.00,,210,135,6
"Magnesium, AZ61A, cast",AZ61Acast,,,3,92.10,0.00,0.95,6.63,0.00,0.00,0.00,0.00,0.33,0.00,0.00,0.00,0.00,0.00,0.00,0.00,0.00,0.00,0.00,0.00,0.00,0.00,0.00,0.00,0.00,0.00,0.00,,215,150,4.5
"Magnesium, AZ81A, cast",AZ81Acast,,,3,91.30,0.00,0.70,7.76,0.00,0.00,0.00,0.00,0.24,0.00,0.00,0.00,0.00,0.00,0.00,0.00,0.00,0.00,0.00,0.00,0.00,0.00,0.00,0.00,0.00,0.00,0.00,,220,150,2
"Magnesium, AS41A, cast",AS41Acast,,,3,94.30,0.00,0.00,4.35,0.00,0.00,0.00,0.00,0.35,0.00,0.00,0.00,1.00,0.00,0.00,0.00,0.00,0.00,0.00,0.00,0.00,0.00,0.00,0.00,0.00,0.00,0.00,,225,135,4.5
"Magnesium, AM60B, cast, F",AM60Bcast F,,,4,93.45,0.00,0.00,6.13,0.00,0.00,0.00,0.00,0.42,0.00,0.00,0.00,0.00,0.00,0.00,0.00,0.00,0.00,0.00,0.00,0.00,0.00,0.00,0.00,0.00,0.00,0.00,,231,136.5,7
"Magnesium, AS21B, cast, F",AS21Bcast F,,,4,96.45,0.00,0.00,2.35,0.00,0.00,0.00,0.00,0.10,0.00,0.00,0.00,0.95,0.00,0.00,0.00,0.00,0.00,0.00,0.09,0.03,0.04,0.00,0.00,0.00,0.00,0.00,,231,122,13
"Magnesium, AS41B, cast, F",AS41Bcast F,,,4,94.15,0.00,0.00,4.33,0.00,0.00,0.00,0.00,0.53,0.00,0.00,0.00,1.00,0.00,0.00,0.00,0.00,0.00,0.00,0.00,0.00,0.00,0.00,0.00,0.00,0.00,0.00,,231,135,11
"Magnesium, ZM21",ZM21,,,3,97.02,0.00,2.03,0.00,0.00,0.00,0.00,0.00,0.95,0.00,0.00,0.00,0.00,0.00,0.00,0.00,0.00,0.00,0.00,0.00,0.00,0.00,0.00,0.00,0.00,0.00,0.00,,232.5,142.5,10
"Magnesium, QE22A, cast, T6",QE22Acast T6,,,5,94.64,0.00,0.00,0.00,0.00,0.70,2.51,0.00,0.00,0.00,0.00,0.00,0.00,0.00,0.00,0.00,0.00,0.00,0.00,1.15,0.50,0.50,0.00,0.00,0.00,0.00,0.00,,234.5,165.5,2.5
"Magnesium, AJ62A, cast, F",AJ62Acast F,,,4,90.85,0.00,0.00,6.28,0.00,0.00,0.00,0.00,0.42,0.00,0.00,0.00,0.00,2.45,0.00,0.00,0.00,0.00,0.00,0.00,0.00,0.00,0.00,0.00,0.00,0.00,0.00,,240,144.5,9
"Magnesium, AZ31B",AZ31B,,,3,95.30,0.00,1.00,3.10,0.00,0.00,0.00,0.00,0.60,0.00,0.00,0.00,0.00,0.00,0.00,0.00,0.00,0.00,0.00,0.00,0.00,0.00,0.00,0.00,0.00,0.00,0.00,,240,155,10
"Magnesium, AE44, cast, F",AE44cast  F,,,4,91.55,0.00,0.00,4.15,0.00,0.00,0.00,0.00,0.30,0.00,0.00,0.00,0.00,0.00,0.00,0.00,0.00,0.00,0.00,2.00,1.00,1.00,0.00,0.00,0.00,0.00,0.00,,242.5,135.5,9
"Magnesium, AZ91D, cast, F",AZ91Dcast F,,,4,89.95,0.00,0.68,9.05,0.00,0.00,0.00,0.00,0.33,0.00,0.00,0.00,0.00,0.00,0.00,0.00,0.00,0.00,0.00,0.00,0.00,0.00,0.00,0.00,0.00,0.00,0.00,,245.5,155,4.5
"Magnesium, ZC63A, cast",ZC63Acast,,,4,90.79,0.00,6.01,0.00,0.00,0.00,0.00,0.00,0.50,0.00,0.00,2.70,0.00,0.00,0.00,0.00,0.00,0.00,0.00,0.00,0.00,0.00,0.00,0.00,0.00,0.00,0.00,,251,158,4.5
"Magnesium, WE43A, cast",WE43Acast,,,4,92.95,0.00,0.00,0.00,0.00,0.71,0.00,0.00,0.00,4.06,0.00,0.00,0.00,0.00,0.00,0.00,0.00,0.00,0.00,0.00,2.28,0.00,0.00,0.00,0.00,0.00,0.00,,252.5,190,7
"Magnesium, EQ21A, cast",EQ21Acast,,,4,95.47,0.00,0.00,0.00,0.00,0.70,1.50,0.00,0.00,0.00,0.00,0.08,0.00,0.00,0.00,0.00,0.00,0.00,0.00,1.15,0.50,0.60,0.00,0.00,0.00,0.00,0.00,,258.5,195,4
"Magnesium, WE43A, T6",WE43A T6,,,5,92.95,0.00,0.00,0.00,0.00,0.71,0.00,0.00,0.00,4.06,0.00,0.00,0.00,0.00,0.00,0.00,0.00,0.00,0.00,0.00,2.28,0.00,0.00,0.00,0.00,0.00,0.00,,260,195,11
"Magnesium, WE43B, cast, T6",WE43Bcast T6,,,5,92.97,0.00,0.00,0.00,0.00,0.71,0.00,0.00,0.00,4.04,0.00,0.00,0.00,0.00,0.00,0.00,0.00,0.00,0.00,0.00,2.28,0.00,0.00,0.00,0.00,0.00,0.00,,270.5,182,9.5
"Magnesium, AZ91C, cast, T6",AZ91Ccast T6,,,5,90.15,0.00,0.70,8.91,0.00,0.00,0.00,0.00,0.24,0.00,0.00,0.00,0.00,0.00,0.00,0.00,0.00,0.00,0.00,0.00,0.00,0.00,0.00,0.00,0.00,0.00,0.00,,275,145,6
"Magnesium, Elektron 21, T6",Elektron 21 T6,,,5,94.75,0.00,0.35,0.00,0.00,0.70,0.00,0.00,0.00,0.00,1.35,0.00,0.00,0.00,0.00,0.00,0.00,0.00,0.00,0.00,2.85,0.00,0.00,0.00,0.00,0.00,0.00,,278,161.5,4
"Magnesium, WE54A, cast",WE54Acast,,,4,92.32,0.00,0.00,0.00,0.00,0.71,0.00,0.00,0.00,5.20,0.00,0.00,0.00,0.00,0.00,0.00,0.00,0.00,0.00,0.00,1.78,0.00,0.00,0.00,0.00,0.00,0.00,,280,205,4
"Magnesium, WE54A, T6",WE54A T6,,,5,92.32,0.00,0.00,0.00,0.00,0.71,0.00,0.00,0.00,5.20,0.00,0.00,0.00,0.00,0.00,0.00,0.00,0.00,0.00,0.00,1.78,0.00,0.00,0.00,0.00,0.00,0.00,,285,207.5,4
"Magnesium, AZ80A, T5",AZ80A T5,,,5,90.60,0.00,0.50,8.59,0.00,0.00,0.00,0.00,0.31,0.00,0.00,0.00,0.00,0.00,0.00,0.00,0.00,0.00,0.00,0.00,0.00,0.00,0.00,0.00,0.00,0.00,0.00,,292.5,202.5,6.25
"Magnesium, AZ61A",AZ61A,,,3,92.10,0.00,0.95,6.63,0.00,0.00,0.00,0.00,0.33,0.00,0.00,0.00,0.00,0.00,0.00,0.00,0.00,0.00,0.00,0.00,0.00,0.00,0.00,0.00,0.00,0.00,0.00,,295,192.5,12
"Magnesium, Elektron ZW3, F",Elektron ZW3 F,,,4,96.15,0.00,3.25,0.00,0.00,0.60,0.00,0.00,0.00,0.00,0.00,0.00,0.00,0.00,0.00,0.00,0.00,0.00,0.00,0.00,0.00,0.00,0.00,0.00,0.00,0.00,0.00,,317.5,237.5,17.5
"Magnesium, ZK60A-F",ZK60A F,,,4,94.05,0.00,5.50,0.00,0.00,0.45,0.00,0.00,0.00,0.00,0.00,0.00,0.00,0.00,0.00,0.00,0.00,0.00,0.00,0.00,0.00,0.00,0.00,0.00,0.00,0.00,0.00,,327.5,247.5,5
"Magnesium, ZC71",ZC71,,,4,91.60,0.00,6.50,0.00,0.00,0.00,0.00,0.00,0.70,0.00,0.00,1.20,0.00,0.00,0.00,0.00,0.00,0.00,0.00,0.00,0.00,0.00,0.00,0.00,0.00,0.00,0.00,,340,315,5
"Magnesium, ZK60A-T5",ZK60A T5,,,5,94.05,0.00,5.50,0.00,0.00,0.45,0.00,0.00,0.00,0.00,0.00,0.00,0.00,0.00,0.00,0.00,0.00,0.00,0.00,0.00,0.00,0.00,0.00,0.00,0.00,0.00,0.00,,358,292,5
"Magnesium, EA55RS, T4",EA55RS T4,,,5,85.10,0.00,5.00,5.00,0.00,0.00,0.00,0.00,0.00,0.00,0.00,0.00,0.00,0.00,0.00,0.00,0.00,0.00,0.00,0.00,4.90,0.00,0.00,0.00,0.00,0.00,0.00,,450,403,13.5
Magnesium, Annealed Sheet,,,6,100.00,0.00,0.00,0.00,0.00,0.00,0.00,0.00,0.00,0.00,0.00,0.00,0.00,0.00,0.00,0.00,0.00,0.00,0.00,0.00,0.00,0.00,0.00,0.00,0.00,0.00,0.00,,178,97.5,9
Magnesium, Extruded,,,1,100.00,0.00,0.00,0.00,0.00,0.00,0.00,0.00,0.00,0.00,0.00,0.00,0.00,0.00,0.00,0.00,0.00,0.00,0.00,0.00,0.00,0.00,0.00,0.00,0.00,0.00,0.00,,185,87,6.5
Magnesium, Hard-Rolled Sheet,,,5,100.00,0.00,0.00,0.00,0.00,0.00,0.00,0.00,0.00,0.00,0.00,0.00,0.00,0.00,0.00,0.00,0.00,0.00,0.00,0.00,0.00,0.00,0.00,0.00,0.00,0.00,0.00,,200,127.5,6
Magnesium, Sand Cast,,,3,100.00,0.00,0.00,0.00,0.00,0.00,0.00,0.00,0.00,0.00,0.00,0.00,0.00,0.00,0.00,0.00,0.00,0.00,0.00,0.00,0.00,0.00,0.00,0.00,0.00,0.00,0.00,,90,21,4
Magnesium AE42-F, Die Cast F,,,4,93.40,0.00,0.00,4.00,0.00,0.00,0.00,0.00,0.10,0.00,0.00,0.00,0.00,0.00,0.00,0.00,0.00,0.00,0.00,0.00,0.00,0.00,0.00,0.00,0.00,0.00,0.00,,234,145,11
Magnesium AM100A-F, Cast F,,,4,90.00,0.00,0.30,10.00,0.00,0.00,0.00,0.00,0.10,0.00,0.00,0.10,0.30,0.00,0.00,0.00,0.00,0.00,0.00,0.00,0.00,0.00,0.00,0.00,0.00,0.00,0.00,,150,83,2
Magnesium AM100A-T4, Cast T4,,,5,90.00,0.00,0.30,10.00,0.00,0.00,0.00,0.00,0.10,0.00,0.00,0.10,0.30,0.00,0.00,0.00,0.00,0.00,0.00,0.00,0.00,0.00,0.00,0.00,0.00,0.00,0.00,,275,90,10
Magnesium AM100A-T5, Cast T5,,,5,90.00,0.00,0.30,10.00,0.00,0.00,0.00,0.00,0.10,0.00,0.00,0.10,0.30,0.00,0.00,0.00,0.00,0.00,0.00,0.00,0.00,0.00,0.00,0.00,0.00,0.00,0.00,,150,110,2
Magnesium AM100A-T6, Cast T6,,,5,90.00,0.00,0.30,10.00,0.00,0.00,0.00,0.00,0.10,0.00,0.00,0.10,0.30,0.00,0.00,0.00,0.00,0.00,0.00,0.00,0.00,0.00,0.00,0.00,0.00,0.00,0.00,,275,110,4
Magnesium AM100A-T61, Sand Cast T61,,,3,90.00,0.00,0.30,10.00,0.00,0.00,0.00,0.00,0.10,0.00,0.00,0.10,0.30,0.00,0.00,0.00,0.00,0.00,0.00,0.00,0.00,0.00,0.00,0.00,0.00,0.00,0.00,,275,150,1
Magnesium AM100A-T7, Cast T7,,,5,90.00,0.00,0.30,10.00,0.00,0.00,0.00,0.00,0.10,0.00,0.00,0.10,0.30,0.00,0.00,0.00,0.00,0.00,0.00,0.00,0.00,0.00,0.00,0.00,0.00,0.00,0.00,,260,125,1
Magnesium AM20-F, Die Cast F,,,4,97.80,0.00,0.00,2.10,0.00,0.00,0.00,0.00,0.10,0.00,0.00,0.00,0.00,0.00,0.00,0.00,0.00,0.00,0.00,0.00,0.00,0.00,0.00,0.00,0.00,0.00,0.00,,214,89.6,20
Magnesium AM50A-F, Die Cast F,,,4,94.80,0.00,0.22,4.90,0.00,0.00,0.00,0.00,0.43,0.00,0.00,0.01,0.10,0.00,0.00,0.00,0.00,0.00,0.00,0.00,0.00,0.00,0.00,0.00,0.00,0.00,0.00,,228,124,15
Magnesium AM60A-F, Die Cast F,,,4,94.00,0.00,0.22,6.00,0.00,0.00,0.00,0.00,0.37,0.00,0.00,0.35,0.50,0.00,0.00,0.00,0.00,0.00,0.00,0.00,0.00,0.00,0.00,0.00,0.00,0.00,0.00,,241,131,13
Magnesium AM60B-F, Die Cast F,,,4,94.00,0.00,0.22,6.00,0.00,0.00,0.00,0.00,0.43,0.00,0.00,0.01,0.10,0.00,0.00,0.00,0.00,0.00,0.00,0.00,0.00,0.00,0.00,0.00,0.00,0.00,0.00,,241,131,13
Magnesium AS21-F, Die Cast F,,,4,96.70,0.00,0.00,2.20,0.00,0.00,0.00,0.00,0.10,0.00,0.00,0.00,1.00,0.00,0.00,0.00,0.00,0.00,0.00,0.00,0.00,0.00,0.00,0.00,0.00,0.00,0.00,,221,117,13
Magnesium AS41A-F, Die Cast F,,,4,94.60,0.00,0.12,4.25,0.00,0.00,0.00,0.00,0.35,0.00,0.00,0.06,1.00,0.00,0.00,0.00,0.00,0.00,0.00,0.00,0.00,0.00,0.00,0.00,0.00,0.00,0.00,,214,138,10.5
Magnesium AS41B-F, Die Cast F,,,4,94.60,0.00,0.12,4.25,0.00,0.00,0.00,0.00,0.35,0.00,0.00,0.02,1.00,0.00,0.00,0.00,0.00,0.00,0.00,0.00,0.00,0.00,0.00,0.00,0.00,0.00,0.00,,214,138,10.5
Magnesium AS41XA-F, Die Cast F,,,4,94.00,0.00,0.12,4.25,0.00,0.00,0.00,0.00,0.35,0.00,0.00,0.06,1.00,0.00,0.00,0.00,0.00,0.00,0.00,0.00,0.00,0.00,0.00,0.00,0.00,0.00,0.00,,220,150,4
Magnesium AS41XB-F, Die Cast F,,,4,94.00,0.00,0.12,4.25,0.00,0.00,0.00,0.00,0.35,0.00,0.00,0.02,1.00,0.00,0.00,0.00,0.00,0.00,0.00,0.00,0.00,0.00,0.00,0.00,0.00,0.00,0.00,,220,150,4
Magnesium AZ10A Wrought Alloy (UNS M11100),Wrought,,,6,98.00,0.00,0.00,1.50,0.00,0.00,0.00,0.00,0.00,0.00,0.00,0.00,0.00,0.00,0.00,0.00,0.00,0.00,0.00,0.00,0.00,0.00,0.00,0.00,0.00,0.00,0.00,,240,147.5,10
Magnesium AZ10A-F, Extruded F,,,1,98.00,0.00,0.40,1.25,0.04,0.00,0.00,0.00,0.20,0.00,0.00,0.10,0.10,0.00,0.00,0.00,0.00,0.00,0.00,0.00,0.00,0.00,0.00,0.00,0.00,0.00,0.00,,240,155,10
Magnesium AZ31B, Extruded Hollow Shapes ,,,1,96.00,0.00,1.00,3.00,0.04,0.00,0.00,0.00,0.20,0.00,0.00,0.05,0.10,0.00,0.00,0.00,0.00,0.00,0.00,0.00,0.00,0.00,0.00,0.00,0.00,0.00,0.00,,241,165,16
Magnesium AZ31B, Forgings ,,,6,96.00,0.00,1.00,3.00,0.04,0.00,0.00,0.00,0.20,0.00,0.00,0.05,0.10,0.00,0.00,0.00,0.00,0.00,0.00,0.00,0.00,0.00,0.00,0.00,0.00,0.00,0.00,,260,170,15
Magnesium AZ31B T1 Wrought Alloy (UNS M11311), Wrought Alloy T1,,,6,96.00,0.00,1.00,3.00,0.00,0.00,0.00,0.00,0.00,0.00,0.00,0.00,0.00,0.00,0.00,0.00,0.00,0.00,0.00,0.00,0.00,0.00,0.00,0.00,0.00,0.00,0.00,,265.5,185,16.5
Magnesium AZ31B-F, Extruded Solid Shapes F,,,1,96.00,0.00,1.00,3.00,0.04,0.00,0.00,0.00,0.20,0.00,0.00,0.05,0.10,0.00,0.00,0.00,0.00,0.00,0.00,0.00,0.00,0.00,0.00,0.00,0.00,0.00,0.00,,260,200,15
Magnesium AZ31B-H24, Hard Rolled Sheet H24,,,5,96.00,0.00,1.00,3.00,0.04,0.00,0.00,0.00,0.20,0.00,0.00,0.05,0.10,0.00,0.00,0.00,0.00,0.00,0.00,0.00,0.00,0.00,0.00,0.00,0.00,0.00,0.00,,290,220,15
Magnesium AZ31B-H26, Hard Rolled Sheet H26,,,5,96.00,0.00,1.00,3.00,0.04,0.00,0.00,0.00,0.20,0.00,0.00,0.05,0.10,0.00,0.00,0.00,0.00,0.00,0.00,0.00,0.00,0.00,0.00,0.00,0.00,0.00,0.00,,275,190,10
Magnesium AZ31B-O, Annealed Sheet O,,,5,96.00,0.00,1.00,3.00,0.04,0.00,0.00,0.00,0.20,0.00,0.00,0.05,0.10,0.00,0.00,0.00,0.00,0.00,0.00,0.00,0.00,0.00,0.00,0.00,0.00,0.00,0.00,,255,150,21
Magnesium AZ31C-F, Extruded Solid Shapes F,,,1,97.00,0.00,1.00,3.00,0.00,0.00,0.00,0.00,0.15,0.00,0.00,0.10,0.10,0.00,0.00,0.00,0.00,0.00,0.00,0.00,0.00,0.00,0.00,0.00,0.00,0.00,0.00,,260,200,15
Magnesium AZ61A-F, Extruded Hollow Shapes F,,,1,92.00,0.00,0.95,6.50,0.00,0.00,0.00,0.00,0.15,0.00,0.00,0.05,0.10,0.00,0.00,0.00,0.00,0.00,0.00,0.00,0.00,0.00,0.00,0.00,0.00,0.00,0.00,,280,165,14
Magnesium AZ61A-F, Extruded Solid Shapes F,,,1,92.00,0.00,0.95,6.50,0.00,0.00,0.00,0.00,0.15,0.00,0.00,0.05,0.10,0.00,0.00,0.00,0.00,0.00,0.00,0.00,0.00,0.00,0.00,0.00,0.00,0.00,0.00,,310,230,16
Magnesium AZ61A-F, Forgings F,,,6,92.00,0.00,0.95,6.50,0.00,0.00,0.00,0.00,0.15,0.00,0.00,0.05,0.10,0.00,0.00,0.00,0.00,0.00,0.00,0.00,0.00,0.00,0.00,0.00,0.00,0.00,0.00,,295,180,12
Magnesium AZ63 T1 Cast Alloy (UNS M11630),Cast T1,,,3,90.70,0.00,0.00,6.00,0.00,0.00,0.00,0.00,0.00,0.00,0.00,0.00,0.30,0.00,0.00,0.00,0.00,0.00,0.00,0.00,0.00,0.00,0.00,0.00,0.00,0.00,0.00,,200,97,6
Magnesium AZ63A-F, Sand Cast F,,,3,91.00,0.00,3.00,6.00,0.00,0.00,0.00,0.00,0.15,0.00,0.00,0.25,0.30,0.00,0.00,0.00,0.00,0.00,0.00,0.00,0.00,0.00,0.00,0.00,0.00,0.00,0.00,,200,97,6
Magnesium AZ63A-T4, Sand Cast T4,,,3,91.00,0.00,3.00,6.00,0.00,0.00,0.00,0.00,0.15,0.00,0.00,0.25,0.30,0.00,0.00,0.00,0.00,0.00,0.00,0.00,0.00,0.00,0.00,0.00,0.00,0.00,0.00,,275,97,12
Magnesium AZ63A-T5, Sand Cast T5,,,3,91.00,0.00,3.00,6.00,0.00,0.00,0.00,0.00,0.15,0.00,0.00,0.25,0.30,0.00,0.00,0.00,0.00,0.00,0.00,0.00,0.00,0.00,0.00,0.00,0.00,0.00,0.00,,200,105,4
Magnesium AZ63A-T6, Sand Cast T61,,,3,91.00,0.00,3.00,6.00,0.00,0.00,0.00,0.00,0.15,0.00,0.00,0.25,0.30,0.00,0.00,0.00,0.00,0.00,0.00,0.00,0.00,0.00,0.00,0.00,0.00,0.00,0.00,,275,130,5
Magnesium AZ63A-T7, Sand Cast T7,,,3,91.00,0.00,3.00,6.00,0.00,0.00,0.00,0.00,0.15,0.00,0.00,0.25,0.30,0.00,0.00,0.00,0.00,0.00,0.00,0.00,0.00,0.00,0.00,0.00,0.00,0.00,0.00,,275,115,6
Magnesium AZ80A T4 Wrought Alloy (UNS M11800),Wrought T4,,,6,91.50,0.00,0.50,8.00,0.00,0.00,0.00,0.00,0.00,0.00,0.00,0.00,0.00,0.00,0.00,0.00,0.00,0.00,0.00,0.00,0.00,0.00,0.00,0.00,0.00,0.00,0.00,,355,252.5,8.5
Magnesium AZ80A-F, Extruded F,,,1,91.00,0.00,0.50,8.50,0.00,0.00,0.00,0.00,0.12,0.00,0.00,0.05,0.10,0.00,0.00,0.00,0.00,0.00,0.00,0.00,0.00,0.00,0.00,0.00,0.00,0.00,0.00,,340,250,7
Magnesium AZ80A-F, Forged F,,,6,91.00,0.00,0.50,8.50,0.00,0.00,0.00,0.00,0.12,0.00,0.00,0.05,0.10,0.00,0.00,0.00,0.00,0.00,0.00,0.00,0.00,0.00,0.00,0.00,0.00,0.00,0.00,,330,230,11
Magnesium AZ80A-T5, Extruded T5,,,1,91.00,0.00,0.50,8.50,0.00,0.00,0.00,0.00,0.12,0.00,0.00,0.05,0.10,0.00,0.00,0.00,0.00,0.00,0.00,0.00,0.00,0.00,0.00,0.00,0.00,0.00,0.00,,380,275,7
Magnesium AZ80A-T5, Forged T5,,,6,91.00,0.00,0.50,8.50,0.00,0.00,0.00,0.00,0.12,0.00,0.00,0.05,0.10,0.00,0.00,0.00,0.00,0.00,0.00,0.00,0.00,0.00,0.00,0.00,0.00,0.00,0.00,,345,250,11
Magnesium AZ80A-T6, Forged T6,,,6,91.00,0.00,0.50,8.50,0.00,0.00,0.00,0.00,0.12,0.00,0.00,0.05,0.10,0.00,0.00,0.00,0.00,0.00,0.00,0.00,0.00,0.00,0.00,0.00,0.00,0.00,0.00,,340,250,5
Magnesium AZ81A-T4, Cast T4,,,5,92.00,0.00,0.70,7.55,0.00,0.00,0.00,0.00,0.13,0.00,0.00,0.10,0.30,0.00,0.00,0.00,0.00,0.00,0.00,0.00,0.00,0.00,0.00,0.00,0.00,0.00,0.00,,275,83,15
Magnesium AZ91A-F, Die Cast F,,,4,90.00,0.00,0.68,9.00,0.00,0.00,0.00,0.00,0.13,0.00,0.00,0.10,0.50,0.00,0.00,0.00,0.00,0.00,0.00,0.00,0.00,0.00,0.00,0.00,0.00,0.00,0.00,,230,150,3
Magnesium AZ91B-F, Die Cast F,,,4,90.00,0.00,0.68,9.00,0.00,0.00,0.00,0.00,0.13,0.00,0.00,0.35,0.50,0.00,0.00,0.00,0.00,0.00,0.00,0.00,0.00,0.00,0.00,0.00,0.00,0.00,0.00,,230,150,3
Magnesium AZ91C-F, Cast F,,,3,90.00,0.00,0.70,8.70,0.00,0.00,0.00,0.00,0.13,0.00,0.00,0.10,0.30,0.00,0.00,0.00,0.00,0.00,0.00,0.00,0.00,0.00,0.00,0.00,0.00,0.00,0.00,,165,97,2.5
Magnesium AZ91C-T4, Cast T4,,,5,90.00,0.00,0.70,8.70,0.00,0.00,0.00,0.00,0.13,0.00,0.00,0.10,0.30,0.00,0.00,0.00,0.00,0.00,0.00,0.00,0.00,0.00,0.00,0.00,0.00,0.00,0.00,,275,90,15
Magnesium AZ91C-T6, Cast T6,,,5,90.00,0.00,0.70,8.70,0.00,0.00,0.00,0.00,0.13,0.00,0.00,0.10,0.30,0.00,0.00,0.00,0.00,0.00,0.00,0.00,0.00,0.00,0.00,0.00,0.00,0.00,0.00,,275,150,6
Magnesium AZ91D-F, Cast F,,,4,90.00,0.00,0.68,9.00,0.00,0.00,0.00,0.00,0.13,0.00,0.00,0.03,0.10,0.00,0.00,0.00,0.00,0.00,0.00,0.00,0.00,0.00,0.00,0.00,0.00,0.00,0.00,,230,150,3
Magnesium AZ91E-F, Cast F,,,4,89.87,0.00,0.70,8.70,0.00,0.00,0.00,0.00,0.26,0.00,0.00,0.02,0.20,0.00,0.00,0.00,0.00,0.00,0.00,0.00,0.00,0.00,0.00,0.00,0.00,0.00,0.00,,165,97,2.5
Magnesium AZ91E-T4, Cast T4,,,5,89.87,0.00,0.70,8.70,0.00,0.00,0.00,0.00,0.26,0.00,0.00,0.02,0.20,0.00,0.00,0.00,0.00,0.00,0.00,0.00,0.00,0.00,0.00,0.00,0.00,0.00,0.00,,275,90,15
Magnesium AZ91E-T6, Cast T6,,,5,89.87,0.00,0.70,8.70,0.00,0.00,0.00,0.00,0.26,0.00,0.00,0.02,0.20,0.00,0.00,0.00,0.00,0.00,0.00,0.00,0.00,0.00,0.00,0.00,0.00,0.00,0.00,,275,145,6
Magnesium AZ92A-F, Cast F,,,4,89.00,0.00,2.00,9.00,0.00,0.00,0.00,0.00,0.10,0.00,0.00,0.25,0.30,0.00,0.00,0.00,0.00,0.00,0.00,0.00,0.00,0.00,0.00,0.00,0.00,0.00,0.00,,170,97,2
Magnesium AZ92A-T4, Cast T4,,,5,89.00,0.00,2.00,9.00,0.00,0.00,0.00,0.00,0.10,0.00,0.00,0.25,0.30,0.00,0.00,0.00,0.00,0.00,0.00,0.00,0.00,0.00,0.00,0.00,0.00,0.00,0.00,,275,97,10
Magnesium AZ92A-T5, Cast T5,,,5,89.00,0.00,2.00,9.00,0.00,0.00,0.00,0.00,0.10,0.00,0.00,0.25,0.30,0.00,0.00,0.00,0.00,0.00,0.00,0.00,0.00,0.00,0.00,0.00,0.00,0.00,0.00,,170,115,1
Magnesium AZ92A-T6, Cast T6,,,5,89.00,0.00,2.00,9.00,0.00,0.00,0.00,0.00,0.10,0.00,0.00,0.25,0.30,0.00,0.00,0.00,0.00,0.00,0.00,0.00,0.00,0.00,0.00,0.00,0.00,0.00,0.00,,275,170,3
Magnesium AZ92A-T7, Cast T7,,,5,89.00,0.00,2.00,9.00,0.00,0.00,0.00,0.00,0.10,0.00,0.00,0.25,0.30,0.00,0.00,0.00,0.00,0.00,0.00,0.00,0.00,0.00,0.00,0.00,0.00,0.00,0.00,,275,145,3
Magnesium EA55B-T6, Cast T6,,,5,85.00,0.00,5.00,5.00,0.00,0.00,0.00,0.00,0.00,0.00,0.00,0.00,0.00,0.00,0.00,0.00,0.00,0.00,0.00,0.00,4.90,0.00,0.00,0.00,0.00,0.00,0.00,,271,167,8
Magnesium EA55RS-T4, Extruded T4,,,1,85.00,0.00,5.00,5.00,0.00,0.00,0.00,0.00,0.00,0.00,0.00,0.00,0.00,0.00,0.00,0.00,0.00,0.00,0.00,0.00,4.90,0.00,0.00,0.00,0.00,0.00,0.00,,425,370,14
Magnesium EA65B-T6, Cast T6,,,5,84.00,0.00,5.00,5.00,0.00,0.00,0.00,0.00,0.00,5.90,0.00,0.00,0.00,0.00,0.00,0.00,0.00,0.00,0.00,0.00,0.00,0.00,0.00,0.00,0.00,0.00,0.00,,235,130,7
Magnesium EA65RS-T4, Extruded T4,,,1,84.00,0.00,5.00,5.00,0.00,0.00,0.00,0.00,0.00,5.90,0.00,0.00,0.00,0.00,0.00,0.00,0.00,0.00,0.00,0.00,0.00,0.00,0.00,0.00,0.00,0.00,0.00,,515,460,5
Magnesium Elektron Elektron® 21 Magnesium Casting Alloy,Cast   ,,,3,95.45,0.00,0.35,0.00,0.00,0.00,0.00,0.00,0.00,0.00,1.35,0.00,0.00,0.00,0.00,0.00,0.00,0.00,0.00,0.00,2.85,0.00,0.00,0.00,0.00,0.00,0.00,,248,145,2
Magnesium Elektron Elektron® 43 Magnesium Extrusion Alloy," UNS M18434, Extruded",,,1,93.00,0.00,0.00,0.00,0.00,0.20,0.00,0.00,0.00,4.00,0.00,0.00,0.00,0.00,0.00,0.00,0.00,0.00,0.00,0.97,0.97,0.97,0.00,0.00,0.00,0.00,0.00,,303,183,6
Magnesium Elektron Elektron® 43 Magnesium Wrought Alloy,Wrought,,,6,92.90,0.00,0.00,0.00,0.00,0.20,0.00,0.00,0.00,4.00,0.00,0.00,0.00,0.00,0.00,0.00,0.00,0.00,0.00,0.97,0.97,0.97,0.00,0.00,0.00,0.00,0.00,,296,179,11
Magnesium EQ-21A-T6, Sand/Permanent Mold Castings T6,,,3,95.70,0.00,0.00,0.00,0.00,0.70,1.50,0.00,0.00,0.00,0.00,0.08,0.00,0.00,0.00,0.00,0.00,0.00,0.00,0.00,2.25,0.00,0.00,0.00,0.00,0.00,0.00,,234,193,2
Magnesium EQ21-T6, Cast T6,,,5,96.00,0.00,0.00,0.00,0.00,0.70,1.50,0.00,0.00,0.00,0.00,0.08,0.00,0.00,0.00,0.00,0.00,0.00,0.00,0.00,2.13,0.00,0.00,0.00,0.00,0.00,0.00,,235,170,2
Magnesium EZ33A-T5, Cast T5,,,5,93.00,0.00,2.55,0.00,0.00,0.75,0.00,0.00,0.00,0.00,0.00,0.10,0.00,0.00,0.00,0.00,0.00,0.00,0.00,0.00,3.25,0.00,0.00,0.00,0.00,0.00,0.00,,160,125,2
Magnesium HK31A-H24, Plate H24,,,6,96.00,0.00,0.30,0.00,0.00,0.70,0.00,0.00,0.00,0.00,0.00,0.10,0.00,0.00,0.00,0.00,0.00,0.00,0.00,0.00,0.00,0.00,0.00,3.25,0.00,0.00,0.00,,260,180,15
Magnesium HK31A-O, Plate O,,,6,96.00,0.00,0.30,0.00,0.00,0.70,0.00,0.00,0.00,0.00,0.00,0.10,0.00,0.00,0.00,0.00,0.00,0.00,0.00,0.00,0.00,0.00,0.00,3.25,0.00,0.00,0.00,,200,120,30
Magnesium HK31A-T6, Cast T6,,,5,96.00,0.00,0.30,0.00,0.00,0.70,0.00,0.00,0.00,0.00,0.00,0.10,0.00,0.00,0.00,0.00,0.00,0.00,0.00,0.00,0.00,0.00,0.00,3.25,0.00,0.00,0.00,,220,120,8
Magnesium HM21A-F, Forgings F,,,6,97.00,0.00,0.00,0.00,0.00,0.00,0.00,0.00,0.78,0.00,0.00,0.00,0.00,0.00,0.00,0.00,0.00,0.00,0.00,0.00,0.00,0.00,0.00,2.00,0.00,0.00,0.00,,230,140,15
Magnesium HM21A-T5, Forgings T5,,,6,97.00,0.00,0.00,0.00,0.00,0.00,0.00,0.00,0.78,0.00,0.00,0.00,0.00,0.00,0.00,0.00,0.00,0.00,0.00,0.00,0.00,0.00,0.00,2.00,0.00,0.00,0.00,,230,150,9
Magnesium HM21A-T8, Sheet and Plate T8,,,6,97.00,0.00,0.00,0.00,0.00,0.00,0.00,0.00,0.78,0.00,0.00,0.00,0.00,0.00,0.00,0.00,0.00,0.00,0.00,0.00,0.00,0.00,0.00,2.00,0.00,0.00,0.00,,230,150,11
Magnesium HM21A-T81, Sheet and Plate T81,,,6,97.00,0.00,0.00,0.00,0.00,0.00,0.00,0.00,0.78,0.00,0.00,0.00,0.00,0.00,0.00,0.00,0.00,0.00,0.00,0.00,0.00,0.00,0.00,2.00,0.00,0.00,0.00,,260,210,6
Magnesium HM31A O Wrought Alloy (UNS M13312),Wrought O,,,6,95.80,0.00,0.00,0.00,0.00,0.00,0.00,0.00,1.20,0.00,0.00,0.00,0.00,0.00,0.00,0.00,0.00,0.00,0.00,0.00,0.00,0.00,0.00,3.00,0.00,0.00,0.00,,283,230,10
Magnesium HM31A-F,F ,,,4,96.00,0.00,0.00,0.00,0.00,0.00,0.00,0.00,1.20,0.00,0.00,0.00,0.00,0.00,0.00,0.00,0.00,0.00,0.00,0.00,0.00,0.00,0.00,3.00,0.00,0.00,0.00,,290,230,10
Magnesium HM31A-T5, Extruded Solid Shapes T5,,,1,96.00,0.00,0.00,0.00,0.00,0.00,0.00,0.00,1.20,0.00,0.00,0.00,0.00,0.00,0.00,0.00,0.00,0.00,0.00,0.00,0.00,0.00,0.00,3.00,0.00,0.00,0.00,,300,270,10
Magnesium HZ32A-T5, Cast T5,,,5,94.00,0.00,2.10,0.00,0.00,0.75,0.00,0.00,0.00,0.00,0.00,0.10,0.00,0.00,0.00,0.00,0.00,0.00,0.00,0.10,0.00,0.00,0.00,3.25,0.00,0.00,0.00,,185,90,4
Magnesium K1A-F, Die Cast F,,,4,99.00,0.00,0.00,0.00,0.00,0.70,0.00,0.00,0.00,0.00,0.00,0.00,0.00,0.00,0.00,0.00,0.00,0.00,0.00,0.00,0.00,0.00,0.00,0.00,0.00,0.00,0.00,,165,83,8
Magnesium K1A-F, Sand Cast F,,,3,99.00,0.00,0.00,0.00,0.00,0.70,0.00,0.00,0.00,0.00,0.00,0.00,0.00,0.00,0.00,0.00,0.00,0.00,0.00,0.00,0.00,0.00,0.00,0.00,0.00,0.00,0.00,,180,55,19
Magnesium LA141, Ultralight Mg-Li Alloy,,,4,85.00,0.00,0.00,1.25,0.00,0.00,0.00,0.00,0.00,0.00,0.00,0.00,0.00,0.00,14.00,0.00,0.00,0.00,0.00,0.00,0.00,0.00,0.00,0.00,0.00,0.00,0.00,,145,124,23
Magnesium LS141, Ultralight Mg-Li Alloy,,,4,85.00,0.00,0.00,0.65,0.00,0.00,0.00,0.00,0.00,0.00,0.00,0.00,0.00,0.00,14.00,0.00,0.00,0.00,0.00,0.00,0.00,0.00,0.00,0.00,0.00,0.00,0.00,,138,110,23
Magnesium M1A Forgings,Forgings,,,6,99.00,0.00,0.00,0.00,0.30,0.00,0.00,0.00,1.20,0.00,0.00,0.05,0.10,0.00,0.00,0.00,0.00,0.00,0.00,0.00,0.00,0.00,0.00,0.00,0.00,0.00,0.00,,250,160,7
Magnesium M1A Sheet, Hard-Rolled Sheet,,,6,99.00,0.00,0.00,0.00,0.30,0.00,0.00,0.00,1.20,0.00,0.00,0.05,0.10,0.00,0.00,0.00,0.00,0.00,0.00,0.00,0.00,0.00,0.00,0.00,0.00,0.00,0.00,,240,180,7
Magnesium M1A-F, Extruded F,,,1,98.80,0.00,0.00,0.00,0.30,0.00,0.00,0.00,1.20,0.00,0.00,0.05,0.10,0.00,0.00,0.00,0.00,0.00,0.00,0.00,0.00,0.00,0.00,0.00,0.00,0.00,0.00,,255,180,12
Magnesium M1A-F, Forgings F,,,6,98.80,0.00,0.00,0.00,0.30,0.00,0.00,0.00,1.20,0.00,0.00,0.05,0.10,0.00,0.00,0.00,0.00,0.00,0.00,0.00,0.00,0.00,0.00,0.00,0.00,0.00,0.00,,248,159,7
Magnesium M1A-F Sheet, Annealed F Sheet,,,6,98.80,0.00,0.00,0.00,0.30,0.00,0.00,0.00,1.20,0.00,0.00,0.05,0.10,0.00,0.00,0.00,0.00,0.00,0.00,0.00,0.00,0.00,0.00,0.00,0.00,0.00,0.00,,230,125,17
Magnesium QE22A-T6, Cast T6,,,5,95.00,0.00,0.00,0.00,0.00,0.70,2.50,0.00,0.00,0.00,0.00,0.10,0.00,0.00,0.00,0.00,0.00,0.00,0.00,0.00,2.10,0.00,0.00,0.00,0.00,0.00,0.00,,260,195,3
Magnesium QH21A-T6, Cast T6,,,5,95.00,0.00,0.20,0.00,0.00,0.70,2.50,0.00,0.00,0.00,0.00,0.10,0.00,0.00,0.00,0.00,0.00,0.00,0.00,0.00,1.05,0.00,0.00,1.10,0.00,0.00,0.00,,275,205,4
Magnesium WE43-T6, Cast T6,,,5,92.00,0.00,0.20,0.00,0.00,0.70,0.00,0.00,0.15,4.00,0.00,0.03,0.01,0.00,0.20,0.00,0.00,0.00,0.00,0.00,3.40,0.00,0.00,0.00,0.00,0.00,0.00,,250,162,2
Magnesium WE43A-T6, Sand/Permanent Mold Castings T6,,,3,91.90,0.00,0.00,0.00,0.00,0.70,0.00,0.00,0.00,4.00,0.00,0.00,0.00,0.00,0.00,0.00,0.00,0.00,0.00,0.00,0.00,0.00,0.00,0.00,0.00,0.00,0.00,,276,207,2
Magnesium WE54-T6, Cast T6,,,5,91.00,0.00,0.20,0.00,0.00,0.70,0.00,0.00,0.15,5.13,0.00,0.03,0.01,0.00,0.20,0.00,0.00,0.00,0.00,0.00,3.00,0.00,0.00,0.00,0.00,0.00,0.00,,280,225,4
Magnesium WE54A-T6, Sand/Permanent Mold Castings T6,,,5,91.10,0.00,0.20,0.00,0.00,0.70,0.00,0.00,0.15,5.13,0.00,0.03,0.01,0.00,0.00,0.00,0.00,0.00,0.00,1.00,1.00,1.00,0.00,0.00,0.00,0.00,0.00,,248,165,2
Magnesium ZC-63A-T6, Sand/Permanent Mold Castings T6,,,5,91.00,0.00,6.00,0.00,0.00,0.00,0.00,0.00,0.50,0.00,0.00,2.70,0.20,0.00,0.00,0.00,0.00,0.00,0.00,0.00,0.00,0.00,0.00,0.00,0.00,0.00,0.00,,248,172,4
Magnesium ZC63-T6,T6,,,5,91.00,0.00,6.00,0.00,0.00,0.00,0.00,0.00,0.50,0.00,0.00,2.70,0.20,0.00,0.00,0.00,0.00,0.00,0.00,0.00,0.00,0.00,0.00,0.00,0.00,0.00,0.00,,210,125,4
Magnesium ZC71, As-Extruded,,,1,91.25,0.00,6.50,0.00,0.00,0.00,0.00,0.00,0.75,0.00,0.00,1.25,0.20,0.00,0.00,0.00,0.00,0.00,0.00,0.00,0.00,0.00,0.00,0.00,0.00,0.00,0.00,,280,180,12
Magnesium ZC71-T5,T5,,,5,91.25,0.00,6.50,0.00,0.00,0.00,0.00,0.00,0.75,0.00,0.00,1.25,0.20,0.00,0.00,0.00,0.00,0.00,0.00,0.00,0.00,0.00,0.00,0.00,0.00,0.00,0.00,,300,240,8
Magnesium ZC71-T6, Extruded Bars/Shapes T6,,,1,91.25,0.00,6.50,0.00,0.00,0.00,0.00,0.00,0.75,0.00,0.00,1.25,0.20,0.00,0.00,0.00,0.00,0.00,0.00,0.00,0.00,0.00,0.00,0.00,0.00,0.00,0.00,,296,324,3
Magnesium ZC71-T6,T6,,,5,91.25,0.00,6.50,0.00,0.00,0.00,0.00,0.00,0.75,0.00,0.00,1.25,0.20,0.00,0.00,0.00,0.00,0.00,0.00,0.00,0.00,0.00,0.00,0.00,0.00,0.00,0.00,,360,340,6
Magnesium ZE41A-T5, Cast T5,,,5,94.00,0.00,4.25,0.00,0.00,0.70,0.00,0.00,0.15,0.00,0.00,0.10,0.00,0.00,0.00,0.00,0.00,0.00,0.00,1.25,0.00,0.00,0.00,0.00,0.00,0.00,0.00,,205,140,3.5
Magnesium ZE63A-T6, Cast T6,,,5,91.00,0.00,5.75,0.00,0.00,0.70,0.00,0.00,0.00,0.00,0.00,0.10,0.00,0.00,0.00,0.00,0.00,0.00,0.00,0.00,2.55,0.00,0.00,0.00,0.00,0.00,0.00,,300,190,10
Magnesium ZH62A-T5, Cast T5,,,5,92.00,0.00,5.70,0.00,0.00,0.75,0.00,0.00,0.00,0.00,0.00,0.10,0.00,0.00,0.00,0.00,0.00,0.00,0.00,0.00,0.00,0.00,0.00,1.80,0.00,0.00,0.00,,240,200,4
Magnesium ZK21A Wrought Alloy (UNS M16210),Wrought,,,6,97.00,0.00,0.00,0.00,0.00,0.65,0.00,0.00,0.00,0.00,0.00,0.00,0.00,0.00,0.00,0.00,0.00,0.00,0.00,0.00,0.00,0.00,0.00,0.00,0.00,0.00,0.00,,247.5,187.5,4
Magnesium ZK21A-F, Extruded Solid Shapes F,,,1,97.00,0.00,2.30,0.00,0.00,0.63,0.00,0.00,0.00,0.00,0.00,0.00,0.00,0.00,0.00,0.00,0.00,0.00,0.00,0.00,0.00,0.00,0.00,0.00,0.00,0.00,0.00,,260,195,4
Magnesium ZK21A-F, Extruded Tubing F,,,1,97.00,0.00,2.30,0.00,0.00,0.63,0.00,0.00,0.00,0.00,0.00,0.00,0.00,0.00,0.00,0.00,0.00,0.00,0.00,0.00,0.00,0.00,0.00,0.00,0.00,0.00,0.00,,235,180,4
Magnesium ZK31-T5, Extruded Bars/Shapes T5,,,1,96.40,0.00,3.00,0.00,0.00,0.60,0.00,0.00,0.00,0.00,0.00,0.00,0.00,0.00,0.00,0.00,0.00,0.00,0.00,0.00,0.00,0.00,0.00,0.00,0.00,0.00,0.00,,296,207,7
Magnesium ZK31-T5, Forgings T5,,,6,96.40,0.00,3.00,0.00,0.00,0.60,0.00,0.00,0.00,0.00,0.00,0.00,0.00,0.00,0.00,0.00,0.00,0.00,0.00,0.00,0.00,0.00,0.00,0.00,0.00,0.00,0.00,,290,207,7
Magnesium ZK40A-T5, Extruded T5,,,1,95.00,0.00,4.00,0.00,0.00,0.45,0.00,0.00,0.00,0.00,0.00,0.00,0.00,0.00,0.00,0.00,0.00,0.00,0.00,0.00,0.00,0.00,0.00,0.00,0.00,0.00,0.00,,276,255,4
Magnesium ZK51A-T5, Cast T5,,,5,95.00,0.00,4.55,0.00,0.00,0.75,0.00,0.00,0.00,0.00,0.00,0.10,0.00,0.00,0.00,0.00,0.00,0.00,0.00,0.00,0.00,0.00,0.00,0.00,0.00,0.00,0.00,,205,165,3.5
Magnesium ZK60A-F, Extruded Solids F,,,1,94.00,0.00,5.50,0.00,0.00,0.45,0.00,0.00,0.00,0.00,0.00,0.00,0.00,0.00,0.00,0.00,0.00,0.00,0.00,0.00,0.00,0.00,0.00,0.00,0.00,0.00,0.00,,340,260,11
Magnesium ZK60A-T5, Extruded T5,,,1,94.00,0.00,5.50,0.00,0.00,0.45,0.00,0.00,0.00,0.00,0.00,0.00,0.00,0.00,0.00,0.00,0.00,0.00,0.00,0.00,0.00,0.00,0.00,0.00,0.00,0.00,0.00,,365,305,11
Magnesium ZK60A-T5, Forgings T5,,,6,94.00,0.00,5.50,0.00,0.00,0.45,0.00,0.00,0.00,0.00,0.00,0.00,0.00,0.00,0.00,0.00,0.00,0.00,0.00,0.00,0.00,0.00,0.00,0.00,0.00,0.00,0.00,,305,215,16
Magnesium ZK60A-T6, Forgings T6,,,6,94.00,0.00,5.50,0.00,0.00,0.45,0.00,0.00,0.00,0.00,0.00,0.00,0.00,0.00,0.00,0.00,0.00,0.00,0.00,0.00,0.00,0.00,0.00,0.00,0.00,0.00,0.00,,325,270,11
Magnesium ZK61A-T5, Cast T5,,,5,93.00,0.00,6.00,0.00,0.00,0.80,0.00,0.00,0.00,0.00,0.00,0.10,0.00,0.00,0.00,0.00,0.00,0.00,0.00,0.00,0.00,0.00,0.00,0.00,0.00,0.00,0.00,,310,185,10
Magnesium ZK61A-T5, Forgings T5,,,6,93.00,0.00,6.00,0.00,0.00,0.80,0.00,0.00,0.00,0.00,0.00,0.10,0.00,0.00,0.00,0.00,0.00,0.00,0.00,0.00,0.00,0.00,0.00,0.00,0.00,0.00,0.00,,276,221,8.5
Magnesium ZK61A-T6, Cast T6,,,5,93.00,0.00,6.00,0.00,0.00,0.80,0.00,0.00,0.00,0.00,0.00,0.10,0.00,0.00,0.00,0.00,0.00,0.00,0.00,0.00,0.00,0.00,0.00,0.00,0.00,0.00,0.00,,310,195,10
Magnesium ZM21-0, Sheet and Plate  O,,,6,97.50,0.00,2.00,0.00,0.00,0.00,0.00,0.00,0.50,0.00,0.00,0.00,0.00,0.00,0.00,0.00,0.00,0.00,0.00,0.00,0.00,0.00,0.00,0.00,0.00,0.00,0.00,,241,117,11
Magnesium ZM21-F, Extruded Bars/Shapes F,,,1,97.50,0.00,2.00,0.00,0.00,0.00,0.00,0.00,0.50,0.00,0.00,0.00,0.00,0.00,0.00,0.00,0.00,0.00,0.00,0.00,0.00,0.00,0.00,0.00,0.00,0.00,0.00,,234,152,8
Magnesium ZM21-F, Forgings  F,,,6,97.50,0.00,2.00,0.00,0.00,0.00,0.00,0.00,0.50,0.00,0.00,0.00,0.00,0.00,0.00,0.00,0.00,0.00,0.00,0.00,0.00,0.00,0.00,0.00,0.00,0.00,0.00,,200,124,9
Magnesium ZM21-H24, Sheet and Plate  H24,,,6,97.50,0.00,2.00,0.00,0.00,0.00,0.00,0.00,0.50,0.00,0.00,0.00,0.00,0.00,0.00,0.00,0.00,0.00,0.00,0.00,0.00,0.00,0.00,0.00,0.00,0.00,0.00,,248,165,6
